Repository: gglee4ai/study-afa-creep-2021

# R-AFA-creep-2021

신동원 박사 논문을 재현해보고자 함

File: input/comp_only_dataset.csv
id,NAME,LMP,RT,Stress,T1,T2,dT,xAL,xB,xC,xCR,xCU,xFE,xMN,xMO,xNB,xNI,xSI,xTI,xV,xW,xY,xZR,Nb_C
1,FNC18,23227.92363,507.8,100,1200,750,450,4.74E-02,4.01E-03,3.79E-03,0.14953635,1.60E-12,0.55520773,1.42E-12,1.79E-02,1.98E-02,0.20217747,1.98E-04,7.60E-12,1.54E-12,3.23E-12,5.81E-12,4.23E-12,5.224
2,FNC19,22255.47985,56.9,100,1200,750,450,4.82E-02,1.03E-03,9.29E-05,0.15015448,1.48E-12,0.562779,1.42E-12,1.77E-02,1.88E-02,0.20120653,2.78E-12,2.12E-12,1.80E-12,3.96E-12,7.29E-12,2.10E-12,202.368
3,FNC19,22324.07795,66.4,100,1200,750,450,4.82E-02,1.03E-03,9.29E-05,0.15015448,1.48E-12,0.562779,1.42E-12,1.77E-02,1.88E-02,0.20120653,2.78E-12,2.12E-12,1.80E-12,3.96E-12,7.29E-12,2.10E-12,202.368
4,FNC19,21799.75166,20.4,100,1200,750,450,4.82E-02,1.03E-03,9.29E-05,0.15015448,1.48E-12,0.562779,1.42E-12,1.77E-02,1.88E-02,0.20120653,2.78E-12,2.12E-12,1.80E-12,3.96E-12,7.29E-12,2.10E-12,202.368
5,FNC31,23449.2044,835.6,100,1200,750,450,4.84E-02,7.22E-04,8.82E-04,0.15043371,1.52E-12,0.56031134,1.01E-04,1.80E-02,1.81E-02,0.20110098,2.78E-12,4.66E-12,2.08E-03,3.89E-12,7.71E-12,2.64E-12,20.522
6,FNC21,22713.42418,159.5,100,1200,750,450,5.10E-02,7.61E-04,1.78E-03,0.15089553,1.17E-12,0.58106646,1.14E-12,8.52E-03,6.61E-03,0.19917268,1.95E-04,6.33E-12,1.09E-12,1.11E-12,1.12E-12,3.14E-12,3.713
7,FNC22,22094.44218,39.6,100,1200,750,450,5.10E-02,1.02E-04,9.16E-05,0.15086589,1.08E-12,0.58151181,1.13E-12,8.77E-03,8.23E-03,0.19945686,1.16E-12,1.84E-12,1.11E-12,1.31E-12,2.18E-12,1.40E-12,89.847
8,FNC15,21918.75647,336.5,170,1200,700,500,9.66E-13,1.05E-04,4.72E-05,0.20052911,9.57E-13,0.47884186,1.04E-12,9.57E-13,1.92E-02,0.30127449,9.58E-13,2.17E-12,9.57E-13,9.57E-13,9.57E-13,1.24E-12,406.78
9,FNC15,22684.95502,149.6,100,1200,750,450,9.61E-13,1.05E-04,4.72E-05,0.20052911,9.58E-13,0.47884186,1.02E-12,9.58E-13,1.92E-02,0.30127449,9.58E-13,1.20E-12,9.58E-13,9.58E-13,9.58E-13,9.89E-13,406.78
10,FNC16,22871.58238,227.7,100,1200,750,450,4.91E-02,1.53E-03,9.19E-05,0.20078221,1.17E-12,0.42839405,1.09E-12,1.17E-12,2.00E-02,0.30010471,1.18E-12,2.05E-12,1.18E-12,1.18E-12,1.22E-12,1.46E-12,217.628
11,FNC29,21667.32637,185.6,170,1200,700,500,1.01E-12,5.23E-05,4.71E-05,0.19980924,9.40E-13,0.47412119,1.03E-12,9.46E-13,2.00E-02,0.3017139,4.23E-03,2.44E-12,9.46E-13,9.91E-13,9.40E-13,1.37E-12,424.628
12,FNC29,22605.84923,125.2,100,1200,750,450,9.44E-13,5.23E-05,4.71E-05,0.19980924,9.40E-13,0.47412119,1.01E-12,9.40E-13,2.00E-02,0.3017139,4.23E-03,1.37E-12,9.40E-13,9.40E-13,9.40E-13,1.05E-12,424.628
13,FNC33,23538.84212,1022.4,100,1200,750,450,9.96E-13,1.05E-04,1.41E-04,0.19986007,9.82E-13,0.47908868,1.05E-12,9.73E-13,1.77E-02,0.30125114,2.02E-04,9.95E-13,9.82E-13,9.75E-13,6.37E-12,1.61E-03,125.532
14,FNC35,23238.12953,519.6,100,1200,750,450,5.69E-02,6.56E-04,1.82E-03,0.14394281,1.04E-12,0.53867817,1.89E-03,7.11E-03,3.35E-03,0.24156294,3.69E-03,4.51E-12,1.07E-12,4.45E-04,1.08E-12,2.88E-12,1.841
15,HTUPS10,23419.06822,780.8,100,1200,750,450,5.99E-02,5.59E-04,3.98E-03,0.15198578,4.15E-03,0.54537641,1.94E-02,1.15E-02,8.75E-03,0.18774323,2.54E-03,1.26E-03,1.43E-12,2.90E-03,3.47E-12,2.53E-12,2.198
16,H12-GE,24345.5249,6283,100,1250,750,500,7.57E-02,3.53E-04,3.94E-03,0.12848286,4.28E-03,0.55518016,1.98E-02,1.16E-02,3.69E-03,0.1905491,2.71E-03,6.82E-04,1.47E-12,3.05E-03,4.34E-12,9.60E-12,0.937
17,H12-GE,22998.22246,302.8,170,1150,750,400,7.57E-02,3.53E-04,3.94E-03,0.12848286,4.28E-03,0.55518016,1.98E-02,1.16E-02,3.69E-03,0.1905491,2.71E-03,6.82E-04,1.47E-12,3.05E-03,4.34E-12,9.69E-12,0.937
18,AFA1,21312.47097,1231.5,250,1250,650,600,5.84E-02,3.55E-04,4.57E-03,0.15034512,4.06E-03,0.5517822,1.93E-02,1.14E-02,5.97E-03,0.18810366,2.74E-03,2.49E-11,2.28E-12,2.96E-03,1.08E-11,1.76E-11,1.306
19,AFA1,23703.92758,1482.5,100,1250,750,500,5.84E-02,3.55E-04,4.57E-03,0.15034512,4.06E-03,0.5517822,1.93E-02,1.14E-02,5.97E-03,0.18810366,2.74E-03,9.30E-12,1.21E-12,2.96E-03,2.95E-12,6.63E-12,1.306
20,AFA1,24287.65827,431.8,70,1250,800,450,5.84E-02,3.55E-04,4.57E-03,0.15034512,4.06E-03,0.5517822,1.93E-02,1.14E-02,5.97E-03,0.18810366,2.74E-03,8.74E-12,1.15E-12,2.96E-03,2.45E-12,6.16E-12,1.306
21,AFA1,22852.44475,218.1,170,1250,750,500,5.84E-02,3.55E-04,4.57E-03,0.15034512,4.06E-03,0.5517822,1.93E-02,1.14E-02,5.97E-03,0.18810366,2.74E-03,9.30E-12,1.21E-12,2.96E-03,2.95E-12,6.63E-12,1.306
22,AFA2,22734.63635,167.3,170,1250,750,500,5.82E-02,2.54E-04,4.57E-03,0.15044512,4.06E-03,0.54863593,1.94E-02,1.15E-02,6.03E-03,0.18847082,2.74E-03,9.18E-12,2.80E-03,2.93E-03,3.14E-12,6.41E-12,1.319
23,AFA3,22566.54586,114.6,170,1250,750,500,5.94E-02,3.04E-04,5.02E-03,0.15130997,4.06E-03,0.54950558,1.93E-02,1.15E-02,6.02E-03,0.18799066,2.54E-03,1.05E-11,1.21E-12,2.98E-03,1.17E-04,7.74E-12,1.199
24,AFA5,23713.29811,1514.1,100,1250,750,500,7.88E-02,3.52E-04,4.53E-03,0.12500956,4.11E-03,0.558893,1.91E-02,1.13E-02,5.91E-03,0.18628471,2.71E-03,1.15E-11,1.32E-12,2.93E-03,3.16E-12,7.95E-12,1.305
25,AFA5,22718.40996,161.3,170,1250,750,500,7.88E-02,3.52E-04,4.53E-03,0.12500956,4.11E-03,0.558893,1.91E-02,1.13E-02,5.91E-03,0.18628471,2.71E-03,1.15E-11,1.32E-12,2.93E-03,3.16E-12,7.95E-12,1.305
26,AFA5,24330.9135,473.8,70,1250,800,450,7.88E-02,3.52E-04,4.53E-03,0.12500956,4.11E-03,0.558893,1.91E-02,1.13E-02,5.91E-03,0.18628471,2.71E-03,1.09E-11,1.23E-12,2.93E-03,2.57E-12,7.44E-12,1.305
27,AFA6,23636.41393,1273.5,100,1250,750,500,7.81E-02,3.53E-04,4.54E-03,0.12487691,4.12E-03,0.51091519,1.94E-02,1.14E-02,5.99E-03,0.23465529,2.72E-03,1.12E-11,1.38E-12,2.97E-03,2.83E-12,7.60E-12,1.319
28,AFA6,22536.88927,107.2,170,1250,750,500,7.81E-02,3.53E-04,4.54E-03,0.12487691,4.12E-03,0.51091519,1.94E-02,1.14E-02,5.99E-03,0.23465529,2.72E-03,1.12E-11,1.38E-12,2.97E-03,2.83E-12,7.60E-12,1.319
29,AFA8,22361.89848,72.3,170,1250,750,500,7.83E-02,3.03E-04,4.55E-03,0.12447449,4.13E-03,0.50927579,1.95E-02,1.14E-02,6.06E-03,0.23479297,2.72E-03,4.83E-12,1.43E-12,3.00E-03,2.82E-12,1.44E-03,1.332
30,AFA9,22614.63329,127.7,170,1250,750,500,7.92E-02,4.03E-04,4.99E-03,0.1247513,4.12E-03,0.50947405,1.94E-02,1.14E-02,5.98E-03,0.23441926,2.72E-03,1.28E-11,1.39E-12,2.94E-03,1.47E-04,9.10E-12,1.198
31,AFA10,23170.36916,446.1,100,1200,750,450,5.89E-02,2.52E-04,1.86E-03,0.14593216,1.04E-12,0.47910029,1.99E-02,7.11E-03,3.53E-03,0.27996808,3.50E-03,4.61E-12,1.12E-12,1.13E-12,1.13E-12,2.99E-12,1.898
32,AFA11,21537.29925,11.3,170,1250,750,500,8.08E-02,5.04E-04,4.54E-05,0.12582471,4.29E-03,0.55976389,1.98E-02,1.14E-02,5.87E-03,0.18578922,2.91E-03,2.07E-12,1.68E-12,2.97E-03,3.79E-12,1.97E-12,129.295
33,AFA12,22752.08188,174,170,1250,750,500,8.04E-02,5.02E-04,6.77E-03,0.12516026,4.27E-03,0.55536103,1.97E-02,1.13E-02,5.84E-03,0.18480812,2.90E-03,1.94E-11,1.50E-12,2.95E-03,3.14E-12,1.48E-11,0.863
34,AFA16,22901.57086,243.6,100,1200,750,450,9.86E-02,4.90E-05,1.32E-03,0.10086879,1.53E-12,0.56388742,1.35E-03,1.87E-12,3.32E-12,0.22557641,8.11E-03,2.23E-12,1.48E-12,2.51E-12,9.53E-05,1.74E-04,0
35,AFA21,23327.93663,636,100,1250,750,500,6.11E-02,6.06E-04,9.10E-03,0.15697414,1.61E-12,0.48955288,1.91E-02,1.15E-02,1.48E-02,0.23420382,2.92E-03,9.74E-12,1.29E-12,1.71E-12,8.60E-05,6.04E-12,1.626
36,AFA23,21147.73556,816.5,250,1200,650,550,7.04E-02,5.02E-04,4.52E-03,0.14606613,4.27E-03,0.50648034,1.97E-02,5.65E-03,5.84E-03,0.23108264,2.90E-03,5.67E-04,5.32E-04,1.48E-03,8.08E-12,1.14E-11,1.292
37,AFA23,23158.25435,434.1,100,1200,750,450,7.04E-02,5.02E-04,4.52E-03,0.14606613,4.27E-03,0.50648034,1.97E-02,5.65E-03,5.84E-03,0.23108264,2.90E-03,5.67E-04,5.32E-04,1.48E-03,2.06E-12,6.26E-12,1.292
38,AFA23,22994.24311,300.1,100,1200,750,450,7.04E-02,5.02E-04,4.52E-03,0.14606613,4.27E-03,0.50648034,1.97E-02,5.65E-03,5.84E-03,0.23108264,2.90E-03,5.67E-04,5.32E-04,1.48E-03,2.06E-12,6.26E-12,1.292
39,AFA24,21115.92007,754.2,250,1200,650,550,6.98E-02,4.98E-04,4.48E-03,0.14498728,4.24E-03,0.51720264,1.96E-02,2.33E-12,5.80E-03,0.22937586,2.88E-03,5.62E-04,5.29E-04,2.87E-12,2.47E-12,8.66E-12,1.295
40,AFA24,23136.00932,412.9,100,1200,750,450,6.98E-02,4.98E-04,4.48E-03,0.14498728,4.24E-03,0.51720264,1.96E-02,1.28E-12,5.80E-03,0.22937586,2.88E-03,5.62E-04,5.29E-04,1.31E-12,1.35E-12,3.84E-12,1.295
41,AFA24,22962.17147,279.2,100,1200,750,450,6.98E-02,4.98E-04,4.48E-03,0.14498728,4.24E-03,0.51720264,1.96E-02,1.28E-12,5.80E-03,0.22937586,2.88E-03,5.62E-04,5.29E-04,1.31E-12,1.35E-12,3.84E-12,1.295
42,AFA25,22978.72664,289.8,100,1200,750,450,7.05E-02,5.03E-04,4.53E-03,0.14634966,4.28E-03,0.50259713,1.98E-02,5.67E-03,8.78E-03,0.2315312,2.90E-03,5.68E-04,5.34E-04,1.48E-03,2.20E-12,4.37E-12,1.938
43,AFA25,22857.91105,220.8,100,1200,750,450,7.05E-02,5.03E-04,4.53E-03,0.14634966,4.28E-03,0.50259713,1.98E-02,5.67E-03,8.78E-03,0.2315312,2.90E-03,5.68E-04,5.34E-04,1.48E-03,2.20E-12,4.37E-12,1.938
44,AFA26,23195.53678,472.1,100,1200,750,450,6.06E-02,5.04E-04,4.54E-03,0.15720313,4.29E-03,0.50387899,1.98E-02,5.68E-03,5.87E-03,0.23212171,2.91E-03,5.69E-04,5.35E-04,1.48E-03,1.74E-12,5.17E-12,1.293
45,AFA26,22747.20383,172.1,100,1200,750,450,6.06E-02,5.04E-04,4.54E-03,0.15720313,4.29E-03,0.50387899,1.98E-02,5.68E-03,5.87E-03,0.23212171,2.91E-03,5.69E-04,5.35E-04,1.48E-03,1.74E-12,5.17E-12,1.293
46,AFA27,21285.75543,1152.1,250,1200,650,550,6.88E-02,3.01E-04,4.06E-03,0.14397128,4.10E-03,0.50853018,1.91E-02,2.13E-12,1.44E-02,0.2331029,2.70E-03,5.66E-04,4.26E-04,2.41E-12,2.96E-12,8.28E-12,3.547
47,AFA27,22766.64985,179.8,100,1200,750,450,6.88E-02,3.01E-04,4.06E-03,0.14397128,4.10E-03,0.50853018,1.91E-02,1.39E-12,1.44E-02,0.2331029,2.70E-03,5.66E-04,4.26E-04,1.31E-12,2.09E-12,4.70E-12,3.547
48,AFA28,21283.10238,1144.5,250,1200,650,550,6.95E-02,1.50E-04,8.55E-03,0.14414096,4.08E-03,0.50465391,1.88E-02,3.08E-12,1.45E-02,0.2319236,2.69E-03,5.64E-04,4.24E-04,3.65E-12,2.97E-12,5.92E-05,1.696
49,AFA28,22565.38129,114.3,100,1200,750,450,6.95E-02,1.50E-04,8.55E-03,0.14414096,4.08E-03,0.50465391,1.88E-02,1.53E-12,1.45E-02,0.2319236,2.69E-03,5.64E-04,4.24E-04,1.45E-12,1.76E-12,5.92E-05,1.696
50,AFA29,21221.67808,981.9,250,1200,650,550,6.80E-02,1.51E-04,8.59E-03,0.14413174,4.02E-03,0.49784615,1.91E-02,5.72E-03,1.46E-02,0.23382536,2.90E-03,5.67E-04,5.33E-04,3.89E-12,5.33E-12,5.95E-05,1.7
51,AFA29,22730.90285,165.9,100,1200,750,450,6.80E-02,1.51E-04,8.59E-03,0.14413174,4.02E-03,0.49784615,1.91E-02,5.72E-03,1.46E-02,0.23382536,2.90E-03,5.67E-04,5.33E-04,1.31E-12,1.61E-12,5.95E-05,1.7
52,AFA30,21204.06906,939.7,250,1200,650,550,4.86E-02,3.05E-04,4.25E-03,0.14576316,1.29E-12,0.57047142,1.92E-02,1.40E-02,5.43E-03,0.18823644,2.74E-03,4.58E-04,5.39E-04,2.96E-12,3.88E-12,5.74E-12,1.278
53,AFA31,21125.27077,772,250,1200,650,550,4.89E-02,3.52E-04,4.16E-03,0.14414694,1.19E-12,0.5884787,1.86E-02,1.19E-12,5.38E-03,0.18628416,2.71E-03,5.67E-04,4.26E-04,1.15E-12,1.17E-12,4.64E-12,1.293
54,HMA18,20609.84645,213.4,250,1200,650,550,4.82E-02,3.01E-04,4.06E-03,0.14547253,2.40E-02,0.60889353,4.61E-02,1.18E-12,3.50E-03,0.11566899,2.70E-03,5.66E-04,5.32E-04,1.20E-12,1.22E-12,1.40E-11,0.862
55,HMA18,23012.65788,312.8,100,1200,750,450,4.82E-02,3.01E-04,4.06E-03,0.14547253,2.40E-02,0.60889353,4.61E-02,1.13E-12,3.50E-03,0.11566899,2.70E-03,5.66E-04,5.32E-04,1.11E-12,1.12E-12,1.28E-11,0.862
56,OC-1,23436.25691,811.6,100,1200,750,450,6.05E-02,3.06E-04,4.32E-03,0.1498786,4.34E-03,0.53751933,1.96E-02,1.16E-02,1.47E-02,0.19024211,2.75E-03,5.76E-04,5.42E-04,3.03E-03,4.59E-12,3.73E-12,3.403
57,OC-2,21636.27848,2762.2,200,1200,650,550,5.99E-02,3.57E-04,1.84E-03,0.1494729,4.16E-03,0.50240832,1.97E-02,1.15E-02,5.99E-03,0.23761273,2.94E-03,5.76E-04,5.41E-04,3.03E-03,1.06E-11,6.24E-12,3.255
58,OC-2,21404.0809,1547.7,250,1200,650,550,5.99E-02,3.57E-04,1.84E-03,0.1494729,4.16E-03,0.50240832,1.97E-02,1.15E-02,5.99E-03,0.23761273,2.94E-03,5.76E-04,5.41E-04,3.03E-03,1.06E-11,6.24E-12,3.255
59,OC-2,21074.99478,681,300,1200,650,550,5.99E-02,3.57E-04,1.84E-03,0.1494729,4.16E-03,0.50240832,1.97E-02,1.15E-02,5.99E-03,0.23761273,2.94E-03,5.76E-04,5.41E-04,3.03E-03,1.06E-11,6.24E-12,3.255
60,OC-2,21993.17549,401.3,170,1200,700,500,5.99E-02,3.57E-04,1.84E-03,0.1494729,4.16E-03,0.50240832,1.97E-02,1.15E-02,5.99E-03,0.23761273,2.94E-03,5.76E-04,5.41E-04,3.03E-03,5.06E-12,3.13E-12,3.255
61,OC-2,21151.83348,54.8,200,1200,700,500,5.99E-02,3.57E-04,1.84E-03,0.1494729,4.16E-03,0.50240832,1.97E-02,1.15E-02,5.99E-03,0.23761273,2.94E-03,5.76E-04,5.41E-04,3.03E-03,5.06E-12,3.13E-12,3.255
62,OC-2,23361.62433,686.1,100,1200,750,450,5.99E-02,3.57E-04,1.84E-03,0.1494729,4.16E-03,0.50240832,1.97E-02,1.15E-02,5.99E-03,0.23761273,2.94E-03,5.76E-04,5.41E-04,3.03E-03,3.45E-12,2.20E-12,3.255
63,OC-3,23273.92789,563.2,100,1200,750,450,7.90E-02,3.03E-04,3.77E-03,0.12409289,4.21E-03,0.55327343,1.94E-02,1.14E-02,8.86E-03,0.18865313,2.91E-03,5.70E-04,5.35E-04,3.00E-03,3.78E-12,4.22E-12,2.35
64,OC-4,21080.3158,690.1,250,1200,650,550,7.08E-02,3.05E-04,4.17E-03,0.14690038,4.33E-03,0.48444214,1.94E-02,1.15E-02,1.47E-02,0.23638076,2.94E-03,5.75E-04,5.40E-04,2.99E-03,1.39E-11,1.36E-11,3.525
65,OC-4,21788.09414,247,170,1200,700,500,7.08E-02,3.05E-04,4.17E-03,0.14690038,4.33E-03,0.48444214,1.94E-02,1.15E-02,1.47E-02,0.23638076,2.94E-03,5.75E-04,5.40E-04,2.99E-03,6.84E-12,7.30E-12,3.525
66,OC-4,21555.9583,142.6,200,1200,700,500,7.08E-02,3.05E-04,4.17E-03,0.14690038,4.33E-03,0.48444214,1.94E-02,1.15E-02,1.47E-02,0.23638076,2.94E-03,5.75E-04,5.40E-04,2.99E-03,6.84E-12,7.30E-12,3.525
67,OC-4,23312.87474,614.8,100,1200,750,450,7.08E-02,3.05E-04,4.17E-03,0.14690038,4.33E-03,0.48444214,1.94E-02,1.15E-02,1.47E-02,0.23638076,2.94E-03,5.75E-04,5.40E-04,2.99E-03,3.78E-12,4.35E-12,3.525
68,OC-4,22360.66778,72.1,130,1200,750,450,7.08E-02,3.05E-04,4.17E-03,0.14690038,4.33E-03,0.48444214,1.94E-02,1.15E-02,1.47E-02,0.23638076,2.94E-03,5.75E-04,5.40E-04,2.99E-03,3.78E-12,4.35E-12,3.525
69,OC-4,21741.66865,17.9,170,1200,750,450,7.08E-02,3.05E-04,4.17E-03,0.14690038,4.33E-03,0.48444214,1.94E-02,1.15E-02,1.47E-02,0.23638076,2.94E-03,5.75E-04,5.40E-04,2.99E-03,3.78E-12,4.35E-12,3.525
70,OC-4,23647.86559,109.4,70,1200,800,400,7.08E-02,3.05E-04,4.17E-03,0.14690038,4.33E-03,0.48444214,1.94E-02,1.15E-02,1.47E-02,0.23638076,2.94E-03,5.75E-04,5.40E-04,2.99E-03,2.88E-12,3.46E-12,3.525
71,OC-4,20533.97242,176.6,250,1100,650,450,7.08E-02,3.05E-04,4.17E-03,0.14690038,4.33E-03,0.48444214,1.94E-02,1.15E-02,1.47E-02,0.23638076,2.94E-03,5.75E-04,5.40E-04,2.99E-03,1.37E-11,1.33E-11,3.525
72,OC-4-#2 (//TD),21024.56751,600.5,250,1200,650,550,7.21E-02,6.30E-12,4.58E-03,0.15005129,4.41E-03,0.47897217,1.98E-02,1.13E-02,1.47E-02,0.23730034,2.54E-03,5.74E-04,5.40E-04,2.99E-03,1.04E-11,1.05E-11,3.21
73,OC-5,21288.39104,1159.7,250,1100,650,450,6.05E-02,4.58E-04,4.67E-03,0.14694755,4.24E-03,0.50197179,1.99E-02,1.15E-02,5.98E-03,0.23705304,2.74E-03,5.74E-04,5.40E-04,2.90E-03,1.02E-11,1.19E-11,1.281
74,OC-5,22616.02276,128.1,100,1100,750,350,6.05E-02,4.58E-04,4.67E-03,0.14694755,4.24E-03,0.50197179,1.99E-02,1.15E-02,5.98E-03,0.23705304,2.74E-03,5.74E-04,5.40E-04,2.90E-03,2.61E-12,4.56E-12,1.281
75,OC-5,23804.47838,153.1,70,1100,800,300,6.05E-02,4.58E-04,4.67E-03,0.14694755,4.24E-03,0.50197179,1.99E-02,1.15E-02,5.98E-03,0.23705304,2.74E-03,5.74E-04,5.40E-04,2.90E-03,2.11E-12,4.26E-12,1.281
76,OC-5,23034.95634,328.9,130,1200,750,450,6.05E-02,4.58E-04,4.67E-03,0.14694755,4.24E-03,0.50197179,1.99E-02,1.15E-02,5.98E-03,0.23705304,2.74E-03,5.74E-04,5.40E-04,2.90E-03,2.61E-12,4.53E-12,1.281
77,OC-5,24473.28284,643.1,70,1200,800,400,6.05E-02,4.58E-04,4.67E-03,0.14694755,4.24E-03,0.50197179,1.99E-02,1.15E-02,5.98E-03,0.23705304,2.74E-03,5.74E-04,5.40E-04,2.90E-03,2.11E-12,4.22E-12,1.281
78,OC-6,21375.47467,1441.1,250,1100,650,450,7.06E-02,4.01E-04,4.29E-03,0.14655111,4.27E-03,0.50370237,1.95E-02,9.61E-04,1.37E-02,0.23176408,2.70E-03,5.66E-04,5.32E-04,4.42E-04,3.12E-12,9.61E-12,3.193
79,OC-6,23130.16055,407.5,100,1100,750,350,7.06E-02,4.01E-04,4.29E-03,0.14655111,4.27E-03,0.50370237,1.95E-02,9.61E-04,1.37E-02,0.23176408,2.70E-03,5.66E-04,5.32E-04,4.42E-04,2.00E-12,4.75E-12,3.193
80,OC-7,20742.3542,297,250,1200,650,550,7.15E-02,4.58E-04,4.85E-03,0.14883511,4.32E-03,0.48318127,1.99E-02,1.13E-02,1.40E-02,0.23468732,2.15E-03,5.74E-04,5.39E-04,2.90E-03,1.29E-11,7.83E-04,2.887
81,OC-7,22549.55475,110.3,100,1200,750,450,7.15E-02,4.58E-04,4.85E-03,0.14883511,4.32E-03,0.48318127,1.99E-02,1.13E-02,1.40E-02,0.23468732,2.15E-03,5.74E-04,5.39E-04,2.90E-03,3.89E-12,7.83E-04,2.887
82,OC-10,20697.41156,265.5,250,1100,650,450,5.05E-02,4.52E-04,4.88E-03,0.14663342,2.65E-02,0.58090409,6.91E-02,8.48E-04,5.72E-03,0.1102145,2.70E-03,5.67E-04,5.33E-04,4.43E-04,1.45E-12,7.68E-12,1.172
83,OC-10,22641.30166,135.6,100,1100,750,350,5.05E-02,4.52E-04,4.88E-03,0.14663342,2.65E-02,0.58090409,6.91E-02,8.48E-04,5.72E-03,0.1102145,2.70E-03,5.67E-04,5.33E-04,4.43E-04,1.12E-12,5.29E-12,1.172
84,OC-10,20950.3468,499,250,1200,650,550,5.05E-02,4.52E-04,4.88E-03,0.14663342,2.65E-02,0.58090409,6.91E-02,8.48E-04,5.72E-03,0.1102145,2.70E-03,5.67E-04,5.33E-04,4.43E-04,1.46E-12,8.54E-12,1.172
85,OC-J,20896.70546,436.5,250,1200,650,550,5.00E-02,5.00E-04,8.99E-03,0.14540122,2.55E-02,0.5805649,6.88E-02,1.48E-12,5.81E-03,0.11041475,2.88E-03,5.64E-04,5.30E-04,1.54E-12,1.11E-12,1.31E-11,0.646
86,OC-J,22947.7785,270.3,100,1200,750,450,5.00E-02,5.00E-04,8.99E-03,0.14540122,2.55E-02,0.5805649,6.88E-02,1.38E-12,5.81E-03,0.11041475,2.88E-03,5.64E-04,5.30E-04,1.48E-12,1.11E-12,1.26E-11,0.646
87,Wrought CAFA4,23683.47495,1415.8,100,1200,750,450,7.00E-02,4.00E-04,1.31E-02,0.14684447,4.34E-03,0.48342776,1.89E-02,1.12E-02,5.48E-03,0.23308455,9.25E-03,5.65E-04,5.31E-04,2.94E-03,2.41E-12,9.62E-12,0.418
88,Wrought CAFA4,21736.67665,17.7,170,1200,750,450,7.00E-02,4.00E-04,1.31E-02,0.14684447,4.34E-03,0.48342776,1.89E-02,1.12E-02,5.48E-03,0.23308455,9.25E-03,5.65E-04,5.31E-04,2.94E-03,2.41E-12,9.62E-12,0.418
89,Wrought CAFA4,21238.68286,5.77,170,1250,750,500,7.00E-02,4.00E-04,1.31E-02,0.14684447,4.34E-03,0.48342776,1.89E-02,1.12E-02,5.48E-03,0.23308455,9.25E-03,5.65E-04,5.31E-04,2.94E-03,2.41E-12,9.60E-12,0.418
90,DAFA 1,22838.16187,211.2,130,1200,750,450,7.00E-02,2.50E-04,7.97E-03,0.14398669,4.17E-03,0.48177544,1.89E-02,1.12E-02,5.30E-03,0.23420531,1.85E-02,3.39E-04,5.31E-04,2.94E-03,2.49E-12,1.04E-11,0.665
91,DAFA 2,22842.76589,213.4,130,1200,750,450,7.00E-02,2.50E-04,1.14E-02,0.14546658,4.16E-03,0.47892632,1.89E-02,1.13E-02,5.40E-03,0.23401733,1.65E-02,3.38E-04,5.30E-04,2.85E-03,2.42E-12,1.06E-11,0.474
92,DAFA 3,23528.64443,999.2,100,1200,750,450,6.86E-02,2.99E-04,1.53E-02,0.1438187,4.06E-03,0.47715173,1.86E-02,1.11E-02,5.27E-03,0.23402227,1.82E-02,2.25E-04,5.28E-04,2.81E-03,2.31E-12,9.32E-12,0.344
93,DAFA 3,23130.26956,407.6,130,1200,750,450,6.86E-02,2.99E-04,1.53E-02,0.1438187,4.06E-03,0.47715173,1.86E-02,1.11E-02,5.27E-03,0.23402227,1.82E-02,2.25E-04,5.28E-04,2.81E-03,2.31E-12,9.32E-12,0.344
94,DAFA 4,22739.04922,168.97,130,1200,750,450,6.96E-02,3.96E-04,2.01E-02,0.14320569,4.04E-03,0.4723609,1.90E-02,1.11E-02,5.07E-03,0.23267485,1.87E-02,3.35E-04,5.25E-04,2.82E-03,2.22E-12,9.53E-12,0.252
95,DAFA 12,22370.41924,73.7,100,1200,750,450,7.93E-02,1.90E-12,1.81E-04,0.14681081,1.23E-12,0.45340793,1.50E-12,1.18E-12,1.86E-02,0.29900343,2.71E-03,3.05E-12,1.49E-12,1.13E-12,2.04E-12,3.17E-12,102.762
96,DAFA 12,21948.30629,28.5,170,1200,750,450,7.93E-02,1.90E-12,1.81E-04,0.14681081,1.23E-12,0.45340793,1.50E-12,1.18E-12,1.86E-02,0.29900343,2.71E-03,3.05E-12,1.49E-12,1.13E-12,2.04E-12,3.17E-12,102.762
97,DAFA 13,22788.35004,188.8,100,1200,750,450,7.97E-02,1.60E-12,1.81E-04,0.14647266,1.14E-12,0.44465391,1.41E-12,1.12E-12,1.68E-02,0.29837958,2.71E-03,1.11E-02,1.42E-12,1.10E-12,1.90E-12,2.51E-12,92.818
98,DAFA 13,22259.36687,57.4,170,1200,750,450,7.97E-02,1.60E-12,1.81E-04,0.14647266,1.14E-12,0.44465391,1.41E-12,1.12E-12,1.68E-02,0.29837958,2.71E-03,1.11E-02,1.42E-12,1.10E-12,1.90E-12,2.51E-12,92.818
99,DAFA 15,23419.12512,780.9,100,1150,750,400,7.99E-02,1.59E-12,4.60E-03,0.14608308,1.22E-12,0.44009765,1.41E-12,1.14E-12,1.67E-02,0.29730922,2.70E-03,1.10E-02,1.37E-12,1.10E-12,1.89E-12,1.72E-03,3.63
100,DAFA 15,22440.02393,86.2,170,1150,750,400,7.99E-02,1.59E-12,4.60E-03,0.14608308,1.22E-12,0.44009765,1.41E-12,1.14E-12,1.67E-02,0.29730922,2.70E-03,1.10E-02,1.37E-12,1.10E-12,1.89E-12,1.72E-03,3.63
101,DAFA 14-01,23447.81984,833,100,1100,750,350,7.92E-02,1.61E-12,1.81E-04,0.14656518,1.14E-12,0.44427882,1.41E-12,1.13E-12,1.64E-02,0.29850315,2.32E-03,1.09E-02,1.43E-12,2.96E-05,1.91E-12,1.61E-03,90.608
102,DAFA 14-01,22867.07185,225.4,170,1100,750,350,7.92E-02,1.61E-12,1.81E-04,0.14656518,1.14E-12,0.44427882,1.41E-12,1.13E-12,1.64E-02,0.29850315,2.32E-03,1.09E-02,1.43E-12,2.96E-05,1.91E-12,1.61E-03,90.608
103,DAFA 14-02,23387.9604,728,100,1100,750,350,7.92E-02,1.63E-12,2.26E-04,0.14619908,1.15E-12,0.44218792,1.42E-12,1.13E-12,1.71E-02,0.29972128,2.52E-03,1.11E-02,1.44E-12,1.11E-12,1.91E-12,1.73E-03,75.664
104,DAFA 14-02,22541.01449,108.2,170,1100,750,350,7.92E-02,1.63E-12,2.26E-04,0.14619908,1.15E-12,0.44218792,1.42E-12,1.13E-12,1.71E-02,0.29972128,2.52E-03,1.11E-02,1.44E-12,1.11E-12,1.91E-12,1.73E-03,75.664
105,DAFA25,22666.76899,143.6,170,1100,750,350,7.87E-02,5.02E-05,2.26E-04,0.14592011,1.47E-12,0.43114738,2.18E-12,1.31E-12,1.72E-02,0.3002889,2.51E-03,2.21E-02,2.26E-12,1.32E-12,2.69E-12,1.79E-03,76.106
106,DAFA26,22216.77622,681.2,170,1100,700,400,6.00E-02,2.17E-12,9.14E-05,0.1477169,1.45E-12,0.44449985,2.18E-12,1.46E-12,1.73E-02,0.30352206,2.54E-03,2.26E-02,2.42E-12,2.98E-05,2.79E-12,1.74E-03,189.278
107,DAFA26,23507.09893,951.9,100,1100,750,350,6.00E-02,1.72E-12,9.14E-05,0.1477169,1.31E-12,0.44449985,1.73E-12,1.31E-12,1.73E-02,0.30352206,2.54E-03,2.26E-02,1.89E-12,2.98E-05,2.13E-12,1.74E-03,189.278
108,DAFA26,22914.51207,250.8,170,1100,750,350,6.00E-02,1.72E-12,9.14E-05,0.1477169,1.31E-12,0.44449985,1.73E-12,1.31E-12,1.73E-02,0.30352206,2.54E-03,2.26E-02,1.89E-12,2.98E-05,2.13E-12,1.74E-03,189.278
109,DAFA27,23531.8785,1006.5,100,1100,750,350,6.05E-02,3.02E-12,1.82E-04,0.14763845,2.32E-12,0.43380602,3.68E-12,2.37E-12,1.74E-02,0.30283483,2.73E-03,3.29E-02,2.15E-04,2.57E-12,3.86E-12,1.74E-03,95.604
110,DAFA27,23064.86064,351.8,170,1100,750,350,6.05E-02,3.02E-12,1.82E-04,0.14763845,2.32E-12,0.43380602,3.68E-12,2.37E-12,1.74E-02,0.30283483,2.73E-03,3.29E-02,2.15E-04,2.57E-12,3.86E-12,1.74E-03,95.604
111,DAFA29,23218.43389,7290,170,1100,700,400,6.02E-02,2.53E-04,2.96E-03,0.14714936,1.79E-12,0.44440121,2.75E-12,1.46E-12,1.65E-02,0.30247883,2.73E-03,2.15E-02,1.07E-04,2.97E-05,3.09E-12,1.74E-03,5.574
112,DAFA29,24018.30776,3008.2,100,1100,750,350,6.02E-02,2.53E-04,2.96E-03,0.14714936,1.47E-12,0.44440121,1.98E-12,1.29E-12,1.65E-02,0.30247883,2.73E-03,2.15E-02,1.07E-04,2.97E-05,2.20E-12,1.74E-03,5.574
113,OC-5,21338.46352,1314,250,1204,650,554,6.05E-02,4.58E-04,4.67E-03,0.14694755,4.24E-03,0.50197179,1.99E-02,1.15E-02,5.98E-03,0.23705304,2.74E-03,5.74E-04,5.40E-04,2.90E-03,1.02E-11,1.19E-11,1.281
114,OC-5,22170.8181,611,170,1204,700,504,6.05E-02,4.58E-04,4.67E-03,0.14694755,4.24E-03,0.50197179,1.99E-02,1.15E-02,5.98E-03,0.23705304,2.74E-03,5.74E-04,5.40E-04,2.90E-03,4.17E-12,6.04E-12,1.281
115,OC-5,23732.5073,1581,100,1204,750,454,6.05E-02,4.58E-04,4.67E-03,0.14694755,4.24E-03,0.50197179,1.99E-02,1.15E-02,5.98E-03,0.23705304,2.74E-03,5.74E-04,5.40E-04,2.90E-03,2.61E-12,4.53E-12,1.281
116,OC-6,21270.1102,1108,250,1204,650,554,7.06E-02,4.01E-04,4.29E-03,0.14655111,4.27E-03,0.50370237,1.95E-02,9.61E-04,1.37E-02,0.23176408,2.70E-03,5.66E-04,5.32E-04,4.42E-04,3.06E-12,9.25E-12,3.193
117,OC-6,21974.55428,384,170,1204,700,504,7.06E-02,4.01E-04,4.29E-03,0.14655111,4.27E-03,0.50370237,1.95E-02,9.61E-04,1.37E-02,0.23176408,2.70E-03,5.66E-04,5.32E-04,4.42E-04,2.80E-12,7.48E-12,3.193
118,OC-6,23035.0914,329,100,1204,750,454,7.06E-02,4.01E-04,4.29E-03,0.14655111,4.27E-03,0.50370237,1.95E-02,9.61E-04,1.37E-02,0.23176408,2.70E-03,5.66E-04,5.32E-04,4.42E-04,2.00E-12,4.75E-12,3.193
119,OC-8,22018.1407,7161,250,1204,650,554,6.04E-02,1.01E-04,4.33E-03,0.19919959,1.21E-03,0.40877416,1.39E-03,8.55E-04,1.91E-02,0.30037873,2.73E-03,5.71E-04,5.37E-04,4.17E-04,2.55E-12,7.15E-12,4.411
120,OC-8,22768.38729,2513,170,1204,700,504,6.04E-02,1.01E-04,4.33E-03,0.19919959,1.21E-03,0.40877416,1.39E-03,8.55E-04,1.91E-02,0.30037873,2.73E-03,5.71E-04,5.37E-04,4.17E-04,2.12E-12,6.00E-12,4.411
121,OC-8,23465.59354,867,100,1204,750,454,6.04E-02,1.01E-04,4.33E-03,0.19919959,1.21E-03,0.40877416,1.39E-03,8.55E-04,1.91E-02,0.30037873,2.73E-03,5.71E-04,5.37E-04,4.17E-04,1.65E-12,4.11E-12,4.411
122,OC-9,22003.3158,6901,250,1204,650,554,6.06E-02,1.01E-04,5.94E-04,0.20042774,1.21E-03,0.41166486,1.40E-03,8.58E-04,1.85E-02,0.30036957,2.73E-03,5.73E-04,5.38E-04,4.18E-04,2.52E-12,4.85E-12,31.145
123,OC-9,22548.07706,1492,170,1204,700,504,6.06E-02,1.01E-04,5.94E-04,0.20042774,1.21E-03,0.41166486,1.40E-03,8.58E-04,1.85E-02,0.30036957,2.73E-03,5.73E-04,5.38E-04,4.18E-04,2.08E-12,3.94E-12,31.145
124,OC-9,23366.71074,694,100,1204,750,454,6.06E-02,1.01E-04,5.94E-04,0.20042774,1.21E-03,0.41166486,1.40E-03,8.58E-04,1.85E-02,0.30036957,2.73E-03,5.73E-04,5.38E-04,4.18E-04,1.61E-12,2.83E-12,31.145
125,OC-10,20950.3468,499,250,1204,650,554,5.05E-02,4.52E-04,4.88E-03,0.14663342,2.65E-02,0.58090409,6.91E-02,8.48E-04,5.72E-03,0.1102145,2.70E-03,5.67E-04,5.33E-04,4.43E-04,1.46E-12,8.54E-12,1.172
126,OC-10,21816.22062,264,170,1204,700,504,5.05E-02,4.52E-04,4.88E-03,0.14663342,2.65E-02,0.58090409,6.91E-02,8.48E-04,5.72E-03,0.1102145,2.70E-03,5.67E-04,5.33E-04,4.43E-04,1.25E-12,7.93E-12,1.172
127,OC-10,23240.17692,522,100,1204,750,454,5.05E-02,4.52E-04,4.88E-03,0.14663342,2.65E-02,0.58090409,6.91E-02,8.48E-04,5.72E-03,0.1102145,2.70E-03,5.67E-04,5.33E-04,4.43E-04,1.12E-12,5.24E-12,1.172
128,OC-A,21365.59045,1406,250,1204,650,554,6.24E-02,5.09E-04,2.15E-03,0.14874255,4.50E-03,0.50295174,2.00E-02,1.15E-02,6.04E-03,0.2345001,2.74E-03,5.74E-04,5.40E-04,2.87E-03,1.15E-11,6.24E-12,2.809
129,OC-A,23245.2545,528,100,1204,750,454,6.24E-02,5.09E-04,2.15E-03,0.14874255,4.50E-03,0.50295174,2.00E-02,1.15E-02,6.04E-03,0.2345001,2.74E-03,5.74E-04,5.40E-04,2.87E-03,2.51E-12,1.97E-12,2.809
130,OC-B,21188.98664,905,250,1204,650,554,6.14E-02,5.06E-04,9.29E-03,0.14719975,4.39E-03,0.49956907,1.99E-02,1.14E-02,5.89E-03,0.23350861,2.92E-03,5.71E-04,5.37E-04,2.86E-03,7.40E-12,1.44E-11,0.634
131,OC-B,23696.21912,1457,100,1204,750,454,6.14E-02,5.06E-04,9.29E-03,0.14719975,4.39E-03,0.49956907,1.99E-02,1.14E-02,5.89E-03,0.23350861,2.92E-03,5.71E-04,5.37E-04,2.86E-03,3.22E-12,9.28E-12,0.634
132,OC-C,21165.73561,854,250,1204,650,554,8.32E-02,5.03E-04,2.22E-03,0.14674811,4.45E-03,0.48712152,1.98E-02,1.13E-02,5.80E-03,0.23212847,2.71E-03,5.68E-04,5.34E-04,2.84E-03,1.34E-11,6.79E-12,2.613
133,OC-C,23369.2641,698,100,1204,750,454,8.32E-02,5.03E-04,2.22E-03,0.14674811,4.45E-03,0.48712152,1.98E-02,1.13E-02,5.80E-03,0.23212847,2.71E-03,5.68E-04,5.34E-04,2.84E-03,2.78E-12,2.46E-12,2.613
134,OC-D,21285.72064,1152,250,1204,650,554,8.24E-02,5.00E-04,9.41E-03,0.14533465,4.43E-03,0.48382358,1.97E-02,1.12E-02,5.88E-03,0.23069566,2.70E-03,5.65E-04,5.31E-04,2.82E-03,8.70E-12,1.51E-11,0.625
135,OC-D,23755.50677,1665,100,1204,750,454,8.24E-02,5.00E-04,9.41E-03,0.14533465,4.43E-03,0.48382358,1.97E-02,1.12E-02,5.88E-03,0.23069566,2.70E-03,5.65E-04,5.31E-04,2.82E-03,2.78E-12,7.38E-12,0.625
136,OC-E,20988.62527,549,250,1204,650,554,8.20E-02,4.97E-04,9.34E-03,0.14469729,4.39E-03,0.4910002,1.96E-02,8.40E-04,1.46E-02,0.22893669,2.68E-03,5.61E-04,5.27E-04,4.09E-04,3.59E-12,1.34E-11,1.563
137,OC-E,23276.91547,567,100,1204,750,454,8.20E-02,4.97E-04,9.34E-03,0.14469729,4.39E-03,0.4910002,1.96E-02,8.40E-04,1.46E-02,0.22893669,2.68E-03,5.61E-04,5.27E-04,4.09E-04,2.14E-12,6.66E-12,1.563
138,OC-F,21028.22223,606,250,1204,650,554,8.41E-02,4.53E-04,9.10E-03,0.14625844,4.45E-03,0.47105341,1.97E-02,1.12E-02,1.48E-02,0.23218135,2.71E-03,5.68E-04,5.34E-04,2.87E-03,1.28E-11,1.72E-11,1.626
139,OC-F,23277.69835,568,100,1204,750,454,8.41E-02,4.53E-04,9.10E-03,0.14625844,4.45E-03,0.47105341,1.97E-02,1.12E-02,1.48E-02,0.23218135,2.71E-03,5.68E-04,5.34E-04,2.87E-03,2.76E-12,4.44E-12,1.626
140,OC-G,21253.4902,1063,250,1204,650,554,6.21E-02,4.04E-04,9.09E-03,0.14530376,4.47E-03,0.54848734,1.99E-02,1.13E-02,5.93E-03,0.18649233,2.53E-03,5.70E-04,5.36E-04,2.88E-03,7.27E-12,1.45E-11,0.652
141,OC-G,23706.16955,1490,100,1204,750,454,6.21E-02,4.04E-04,9.09E-03,0.14530376,4.47E-03,0.54848734,1.99E-02,1.13E-02,5.93E-03,0.18649233,2.53E-03,5.70E-04,5.36E-04,2.88E-03,2.82E-12,8.53E-12,0.652
142,OC-H,21073.8158,679,250,1204,650,554,6.18E-02,4.06E-04,9.03E-03,0.14422929,4.43E-03,0.55564952,1.97E-02,8.51E-04,1.48E-02,0.1847284,2.90E-03,5.66E-04,5.30E-04,4.17E-04,1.83E-12,7.51E-12,1.639
143,OC-H,23114.06358,393,100,1204,750,454,6.18E-02,4.01E-04,9.02E-03,0.14421422,4.43E-03,0.55562841,1.97E-02,8.47E-04,1.48E-02,0.18472468,2.89E-03,5.66E-04,5.32E-04,4.13E-04,1.39E-12,4.87E-12,1.641
144,OC-I,21087.16915,702,250,1204,650,554,5.06E-02,5.51E-04,7.71E-03,0.14420377,2.59E-02,0.59939726,4.92E-02,8.47E-04,6.01E-03,0.11150986,2.51E-03,5.66E-04,5.32E-04,4.42E-04,1.38E-12,2.11E-11,0.78
145,OC-I,23439.20316,817,100,1204,750,454,5.06E-02,5.51E-04,7.71E-03,0.14420377,2.59E-02,0.59939726,4.92E-02,8.47E-04,6.01E-03,0.11150986,2.51E-03,5.66E-04,5.32E-04,4.42E-04,1.12E-12,1.47E-11,0.78
146,OC-J,21050.10412,640,250,1204,650,554,5.13E-02,4.50E-04,9.01E-03,0.14395646,2.60E-02,0.58057937,6.68E-02,8.46E-04,5.88E-03,0.11104217,2.50E-03,5.65E-04,5.31E-04,4.41E-04,1.17E-12,1.34E-11,0.653
147,OC-J,23355.69221,677,100,1204,750,454,5.13E-02,4.50E-04,9.01E-03,0.14395646,2.60E-02,0.58057937,6.68E-02,8.46E-04,5.88E-03,0.11104217,2.50E-03,5.65E-04,5.31E-04,4.41E-04,1.11E-12,1.23E-11,0.653
148,OC-K,20732.79335,290,250,1204,650,554,5.07E-02,4.52E-04,4.52E-03,0.14525295,2.60E-02,0.55280979,9.81E-02,8.48E-04,5.90E-03,0.11130587,2.70E-03,5.67E-04,5.33E-04,4.13E-04,1.60E-12,1.01E-11,1.305
149,OC-K,22862.31587,223,100,1204,750,454,5.07E-02,4.52E-04,4.52E-03,0.14525295,2.60E-02,0.55280979,9.81E-02,8.48E-04,5.90E-03,0.11130587,2.70E-03,5.67E-04,5.33E-04,4.13E-04,1.21E-12,5.97E-12,1.305
150,OC-L,20840.08399,379,250,1204,650,554,5.09E-02,4.50E-04,9.00E-03,0.14441681,2.60E-02,0.54887862,9.80E-02,8.45E-04,5.88E-03,0.11136472,2.69E-03,5.65E-04,5.31E-04,4.41E-04,1.16E-12,1.37E-11,0.653
151,OC-L,23001.43874,305,100,1204,750,454,5.09E-02,4.50E-04,9.00E-03,0.14441681,2.60E-02,0.54887862,9.80E-02,8.45E-04,5.88E-03,0.11136472,2.69E-03,5.65E-04,5.31E-04,4.41E-04,1.14E-12,1.26E-11,0.653
152,OC-N,21358.68892,1382,250,1204,650,554,6.12E-02,3.54E-04,6.74E-03,0.14586375,4.48E-03,0.55150177,1.99E-02,1.14E-02,5.95E-03,0.18628825,2.34E-03,5.71E-04,5.37E-04,2.86E-03,1.12E-11,1.94E-11,0.883
153,OC-N,22519.6707,1395,170,1204,700,504,6.12E-02,3.54E-04,6.74E-03,0.14586375,4.48E-03,0.55150177,1.99E-02,1.14E-02,5.95E-03,0.18628825,2.34E-03,5.71E-04,5.37E-04,2.86E-03,3.41E-12,8.63E-12,0.883
154,OC-N,23757.90183,1674,100,1204,750,454,6.12E-02,3.54E-04,6.74E-03,0.14586375,4.48E-03,0.55150177,1.99E-02,1.14E-02,5.95E-03,0.18628825,2.34E-03,5.71E-04,5.37E-04,2.86E-03,2.97E-12,1.02E-11,0.883
155,OC-O,21177.30173,879,250,1204,650,554,5.99E-02,4.02E-04,6.66E-03,0.14539398,4.45E-03,0.55778497,1.96E-02,1.12E-02,5.85E-03,0.18533927,2.32E-03,5.68E-04,5.34E-04,4.26E-12,6.20E-12,1.39E-11,0.878
156,OC-O,22275.63019,783,170,1204,700,504,5.99E-02,4.02E-04,6.66E-03,0.14539398,4.45E-03,0.55778497,1.96E-02,1.12E-02,5.85E-03,0.18533927,2.32E-03,5.68E-04,5.34E-04,2.18E-12,2.92E-12,1.06E-11,0.878
157,OC-O,23170.26956,446,100,1204,750,454,5.99E-02,4.02E-04,6.66E-03,0.14539398,4.45E-03,0.55778497,1.96E-02,1.12E-02,5.85E-03,0.18533927,2.32E-03,5.68E-04,5.34E-04,1.10E-12,1.13E-12,8.07E-12,0.878
158,OC-P,21154.79174,831,250,1204,650,554,6.15E-02,4.01E-04,6.86E-03,0.1447,4.44E-03,0.55977149,1.96E-02,1.13E-02,3.50E-03,0.18448388,2.32E-03,5.66E-04,5.32E-04,2.88E-12,3.67E-12,9.44E-12,0.51
159,OC-P,22318.69258,867,170,1204,700,504,6.15E-02,4.01E-04,6.86E-03,0.1447,4.44E-03,0.55977149,1.96E-02,1.13E-02,3.50E-03,0.18448388,2.32E-03,5.66E-04,5.32E-04,2.13E-12,2.83E-12,9.04E-12,0.51
160,OC-P,23703.47782,1481,100,1204,750,454,6.15E-02,4.01E-04,6.86E-03,0.1447,4.44E-03,0.55977149,1.96E-02,1.13E-02,3.50E-03,0.18448388,2.32E-03,5.66E-04,5.32E-04,1.11E-12,1.07E-12,5.12E-12,0.51
161,OC-Q,20845.33772,384,250,1204,650,554,5.04E-02,4.99E-04,9.03E-03,0.14439095,2.60E-02,0.60296341,4.88E-02,6.19E-04,3.43E-03,0.1106329,2.11E-03,5.64E-04,5.30E-04,2.25E-12,1.31E-12,1.88E-11,0.38
162,OC-Q,21845.5882,283,170,1204,700,504,5.04E-02,4.99E-04,9.03E-03,0.14439095,2.60E-02,0.60296341,4.88E-02,6.19E-04,3.43E-03,0.1106329,2.11E-03,5.64E-04,5.30E-04,1.87E-12,1.10E-12,1.12E-11,0.38
163,OC-Q,23037.78404,331,100,1204,750,454,5.04E-02,4.99E-04,9.03E-03,0.14439095,2.60E-02,0.60296341,4.88E-02,6.19E-04,3.43E-03,0.1106329,2.11E-03,5.64E-04,5.30E-04,1.80E-12,1.08E-12,1.07E-11,0.38
164,OC-R,20779.69984,326,250,1204,650,554,5.00E-02,4.49E-04,9.43E-03,0.16421755,2.58E-02,0.57478573,3.93E-02,5.62E-04,3.43E-03,0.12848477,2.50E-03,5.63E-04,5.29E-04,2.29E-12,1.39E-12,1.66E-11,0.364
165,OC-R,21838.05559,278,170,1204,700,504,5.00E-02,4.49E-04,9.43E-03,0.16421755,2.58E-02,0.57478573,3.93E-02,5.62E-04,3.43E-03,0.12848477,2.50E-03,5.63E-04,5.29E-04,1.87E-12,1.13E-12,9.97E-12,0.364
166,OC-R,23096.77411,378,100,1204,750,454,5.00E-02,4.49E-04,9.43E-03,0.16421755,2.58E-02,0.57478573,3.93E-02,5.62E-04,3.43E-03,0.12848477,2.50E-03,5.63E-04,5.29E-04,1.81E-12,1.09E-12,9.50E-12,0.364

File: input/AHEAD_dataset.csv (part 2 of 14)
,T2_M3B2_D5A_X_CR,T2_M3B2_D5A_X_FE,T2_M3B2_D5A_X_MO,T2_M3B2_D5A_X_NI,T2_M3B2_D5A_X_W,T2_NbC_ACR_AL,T2_NbC_ACR_CR,T2_NbC_ACR_CU,T2_NbC_ACR_FE,T2_NbC_ACR_MN,T2_NbC_ACR_MO,T2_NbC_ACR_NB,T2_NbC_ACR_NI,T2_NbC_ACR_SI,T2_NbC_ACR_TI,T2_NbC_ACR_V,T2_NbC_ACR_W,T2_NbC_ACR_Y,T2_NbC_ACR_ZR,T2_NbC_CX_AL,T2_NbC_CX_B,T2_NbC_CX_C,T2_NbC_CX_CR,T2_NbC_CX_CU,T2_NbC_CX_FE,T2_NbC_CX_MN,T2_NbC_CX_MO,T2_NbC_CX_NB,T2_NbC_CX_NI,T2_NbC_CX_SI,T2_NbC_CX_TI,T2_NbC_CX_V,T2_NbC_CX_W,T2_NbC_CX_Y,T2_NbC_CX_ZR,T2_NbC_X_AL,T2_NbC_X_B,T2_NbC_X_C,T2_NbC_X_CR,T2_NbC_X_CU,T2_NbC_X_FE,T2_NbC_X_MN,T2_NbC_X_MO,T2_NbC_X_NB,T2_NbC_X_NI,T2_NbC_X_SI,T2_NbC_X_TI,T2_NbC_X_V,T2_NbC_X_W,T2_NbC_X_Y,T2_NbC_X_ZR,T2_NIAL_ACR_B2_AL,T2_NIAL_ACR_B2_CR,T2_NIAL_ACR_B2_FE,T2_NIAL_ACR_B2_NI,T2_NIAL_B2_X_AL,T2_NIAL_B2_X_CR,T2_NIAL_B2_X_FE,T2_NIAL_B2_X_NI,T2_NIAL_CX_AL,T2_NIAL_CX_CR,T2_NIAL_CX_FE,T2_NIAL_CX_NI,T2_NP_FCC,T2_NP_FECR_B2,T2_NP_L12,T2_NP_LAVES_C14,T2_NP_M23C6,T2_NP_M2B_CB,T2_NP_M3B2_D5A,T2_NP_NbC,T2_NP_NIAL_B2,T2_NP_SIGMA,T2_SIGMA_CX_AL,T2_SIGMA_CX_CR,T2_SIGMA_CX_FE,T2_SIGMA_CX_MN,T2_SIGMA_CX_MO,T2_SIGMA_CX_NB,T2_SIGMA_CX_NI,T2_SIGMA_CX_SI,T2_SIGMA_CX_TI,T2_SIGMA_CX_V,T2_SIGMA_CX_W,T2_SIGMA_X_AL,T2_SIGMA_X_CR,T2_SIGMA_X_FE,T2_SIGMA_X_MN,T2_SIGMA_X_MO,T2_SIGMA_X_NB,T2_SIGMA_X_NI,T2_SIGMA_X_SI,T2_SIGMA_X_TI,T2_SIGMA_X_V,T2_SIGMA_X_W,T2_VPV_FCC,T2_VPV_FECR_B2,T2_VPV_L12,T2_VPV_LAVES_C14,T2_VPV_M23C6,T2_VPV_M2B_CB,T2_VPV_M3B2_D5A,T2_VPV_NbC,T2_VPV_NIAL_B2,T2_VPV_SIGMA,xAL,xB,xC,xCR,xCU,xFE,xMN,xMO,xNB,xNI,xSI,xTI,xV,xW,xY,xZR,Nb_C
13,FNC33,-0.0135885,0,0,0,0,0.000128272,0,0,0,0,450,-450,23538.84212,1022.4,100,1200,0,5.52E-16,0.20000307,3.69E-12,0.50385597,1.63E-13,8.28E-13,2.19E-03,0.17876014,4.18E-09,1.03E-14,6.98E-14,1.80E-12,3.62E-12,1.01E-05,9.49E-13,7.00E-06,0.00010733,0.192503,9.49E-13,0.462192,9.49E-13,9.49E-13,0.0127956,0.280609,0.000179812,9.49E-13,9.49E-13,9.49E-13,9.49E-13,0.000639268,1.00E-12,7.38E-06,1.13E-04,0.20284087,1.00E-12,0.48701411,1.00E-12,1.00E-12,1.35E-02,0.29567872,1.89E-04,1.00E-12,1.00E-12,1.00E-12,1.00E-12,6.74E-04,0,0,0,0,0,0,0,0,0,0,0,0,0,0,0,0,0,0,0,0,0,0,0,0,0,0,0,0,0,0,0,0,0,0,0,0,0,0,0,0,0,0,0,0,0,0,0,0,0,0,0,0,0,0,0,0,0,0,0,0,0,0,0,0,0,0,0,0,0,0,0,0,0,0,0,0,0,0,0,0,0,0,0,0,0,0,0,0,0,0,0,0,0,0,0,0,0,0,0,0,0,0,0,0,0,0,0,0,0.94903232,0,0,0,0,0,0,0.94339345,0,0,0,0,0,0,0,0,0,750,0,0,0,0,1.05E-17,0.28727091,1.17E-11,0.53442795,9.84E-14,1.13E-12,4.07E-05,0.13744336,3.11E-12,2.80E-15,3.17E-14,3.07E-12,2.02E-11,3.04E-06,9.30E-13,1.93E-05,1.27E-06,0.199797,9.30E-13,0.479052,9.30E-13,9.30E-13,0.000390496,0.248916,0.000201623,9.30E-13,9.30E-13,9.30E-13,9.30E-13,0.00134741,1.00E-12,2.08E-05,1.36E-06,0.21489907,1.00E-12,0.51526207,1.00E-12,1.00E-12,4.20E-04,0.26773058,2.17E-04,1.00E-12,1.00E-12,1.00E-12,1.00E-12,1.45E-03,0,0,0,0,0,0,0,0,0,0,0,0,0,0,0,0,0,0,0,0,0,0,0,0,0,0,0,0,0,0,0,0,0,0,0,0,0,0,0,0,0,0,0,0,0,0,0,0,0,0,0,0,0,0,0,0,0,0,0,0,0,0,0,0,0,0,0,0,0,0,0,0,0,0,0,0,0,0,0,0,0,0,0,0,0,0,0,0,0,0,0,0,0,0,0,0,0,0,0,0,0,0,0,0,0,0,0,0,0,0,0,0,0,0,0,0,0,0,4.29E-05,6.01E-05,2.58E-05,8.60E-17,2.21E-16,3.92E-08,0.333,0.46631693,0.20037869,6.67E-13,1.72E-12,3.04E-04,0,0,0,0,0,0,0,0,0,0,0,0,0,0,0,0,0,0,0,0,0,0,0,0,0,0,0,0,0,0,0,0,0,0,0,0,0,0,0,0,0,0,0,0,0,0,0,0,0,0,0,0,0,0,0,0,0,0,0,0,0,0,0,0,0,0,0,0,0,0,0.92972575,0,0,0,0,1.29E-04,0,0,0,0,0,0,0,0,0,0,0,0,0,0,0,0,0,0,0,0,0,0,0,0,0,0,0.92980494,0,0,0,0,1.28E-04,0,0,0,0,9.96E-13,1.05E-04,1.41E-04,0.19986007,9.82E-13,0.47908868,1.05E-12,9.73E-13,1.77E-02,0.30125114,2.02E-04,9.95E-13,9.82E-13,9.75E-13,6.37E-12,1.61E-03,125.532
14,FNC35,-0.00308216,0,0,0,0,-0.00117942,0.00152695,0.00273464,0,0,450,-450,23238.12953,519.6,100,1200,0,1.97E-04,0.1490876,3.44E-12,0.55008143,1.06E-03,1.49E-02,5.06E-04,0.13124777,2.61E-07,8.81E-15,8.45E-14,2.68E-03,1.04E-10,5.54E-15,0.0568532,0.0002474,0.00126839,0.143486,9.96E-13,0.538349,0.00188524,0.00707642,0.00275513,0.241559,0.00369306,9.96E-13,9.96E-13,0.000445172,9.96E-13,9.96E-13,5.70E-02,2.48E-04,1.27E-03,0.14382834,9.98E-13,0.5396344,1.89E-03,7.09E-03,2.76E-03,0.242136,3.70E-03,9.98E-13,9.98E-13,4.46E-04,9.98E-13,9.98E-13,0,0,0,0,0,0,0,0,0,0,0,0,0,0,0,0,0,0,0,0,0,0,0,0,0,0,0,0,0,0,0,0,0,0,0.000409047,0.000454084,0.000328295,2.76E-06,3.03E-05,3.84E-06,0.333,0.36966365,0.26726032,2.25E-03,2.47E-02,3.12E-03,0,0,0,0,0,0,0,0,0,0,0,0,1.97E-04,0.1490876,3.44E-12,0.55008143,1.06E-03,1.49E-02,5.06E-04,0.13124777,2.61E-07,8.81E-15,8.45E-14,2.68E-03,1.04E-10,5.54E-15,1.58E-11,3.54E-11,0.000549649,3.09E-06,6.05E-16,1.27E-06,3.21E-09,5.90E-06,0.000594162,4.07E-08,8.08E-13,4.12E-13,6.05E-16,2.28E-07,6.05E-16,1.93E-13,1.37E-08,3.06E-08,0.47615518,2.68E-03,5.24E-13,1.10E-03,2.78E-06,5.11E-03,0.51471606,3.53E-05,7.00E-10,3.57E-10,5.24E-13,1.97E-04,5.24E-13,1.67E-10,0,0,0,0,0.99761728,0,0,1.23E-03,0,1.15E-03,0,0.99772371,0,0,0,0,1.18E-03,0,1.10E-03,0,0,750,0,0,0,0,5.30E-06,0.24577328,1.04E-11,0.55818381,6.90E-04,1.96E-02,1.17E-04,9.16E-02,3.91E-10,4.36E-16,4.95E-14,5.28E-03,1.27E-09,3.28E-16,0.0568532,3.24E-06,6.16E-06,0.143741,9.94E-13,0.538363,0.00188801,0.00665505,0.00127113,0.241563,0.00369306,9.94E-13,9.94E-13,0.000437393,9.94E-13,9.94E-13,5.72E-02,3.26E-06,6.19E-06,0.14453932,1.00E-12,0.54135462,1.90E-03,6.69E-03,1.28E-03,0.24290536,3.71E-03,1.00E-12,1.00E-12,4.40E-04,1.00E-12,1.00E-12,0,0,0,0,0,0,0,0,0,0,0,0,0,0,0,0,0,0,0,0,0,0,0,0,0,0,0,0,0,0,0,0,0,0,0,0,0,0,0,0,0,0,0,0,0,0,0,0,0,0,0,0,0,0,0,0,0,0,0,0,0,0,0,0,0,0,0,0,0,0,0,0,0,0,0,0,0,0,0,0,0,0,0,0,0,0,0,0,0,0,0,0,0,0,0,0,0,0,0,0,0,0,0,0,0,0,0,0,0,0,0,0,0,0,0,0,0,0,0,0,0,0,0,0,0,0,0,0,0,0,0.00065321,0.000199019,0.000315221,0.000457608,1.94E-08,7.95E-06,0.4,0.1218711,0.19302887,0.28022121,1.19E-05,4.87E-03,5.30E-06,0.24577328,1.04E-11,0.55818381,6.90E-04,1.96E-02,1.17E-04,9.16E-02,3.91E-10,4.36E-16,4.95E-14,5.28E-03,1.27E-09,3.28E-16,1.66E-14,1.39E-14,0.00181188,3.29E-06,2.08E-15,2.04E-07,3.47E-10,9.14E-09,0.00207817,5.42E-10,2.08E-15,1.82E-12,2.08E-15,5.90E-08,2.08E-15,9.01E-13,4.27E-12,3.58E-12,0.46534695,8.45E-04,5.35E-13,5.24E-05,8.91E-08,2.35E-06,0.53373809,1.39E-07,5.35E-13,4.69E-10,5.35E-13,1.52E-05,5.35E-13,2.31E-10,0,0,0,0,0,0,0,0,0,0,0,0,0.99447337,0,0,0,0,0,1.63E-03,3.89E-03,0,0,0,0,0,0,0,0,0,0,0,0,0,0,0,0,0,0,0,0,0,0,0,0,0.99464155,0,0,0,0,0,1.53E-03,3.83E-03,0,0,5.69E-02,6.56E-04,1.82E-03,0.14394281,1.04E-12,0.53867817,1.89E-03,7.11E-03,3.35E-03,0.24156294,3.69E-03,4.51E-12,1.07E-12,4.45E-04,1.08E-12,2.88E-12,1.841
15,HTUPS10,-0.0388608,0,0,0.0416438,0,0,0.00128111,0.000998564,0.00135767,0,450,-450,23419.06822,780.8,100,1200,0,2.78E-04,0.16654161,4.24E-02,0.55300348,1.28E-02,2.33E-02,1.57E-03,9.36E-02,2.11E-07,2.25E-05,9.20E-14,1.83E-02,2.72E-11,9.10E-15,0.0596883,0.000116383,0.000395485,0.151061,0.00413689,0.542605,0.0192042,0.0113013,0.0051787,0.186617,0.00253025,0.000379097,9.86E-13,0.00285317,9.86E-13,9.86E-13,6.05E-02,1.18E-04,4.01E-04,0.15319577,4.20E-03,0.55027227,1.95E-02,1.15E-02,5.25E-03,0.18925361,2.57E-03,3.84E-04,9.99E-13,2.89E-03,9.99E-13,9.99E-13,0,0,0,0,0,0,0,0,0,0,0,0,0,0,0,0,0,0,0,0,0,0,0,0,0,0,0,0,0,0,0,0,0,0,0,0,0,0,0,0,0,0,0,0,0,0,0,0,0,0,0,0,0,0,0,0,0,0,2.78E-04,0.16654161,4.24E-02,0.55300348,1.28E-02,2.33E-02,1.57E-03,9.36E-02,2.11E-07,2.25E-05,9.20E-14,1.83E-02,2.72E-11,9.10E-15,6.08E-11,1.47E-09,0.00357321,6.82E-06,4.59E-11,9.72E-07,6.86E-08,1.50E-05,0.00318591,6.93E-08,1.08E-12,0.000863256,4.08E-15,3.73E-06,4.08E-15,1.73E-13,7.95E-09,1.93E-07,0.46714726,8.92E-04,6.00E-09,1.27E-04,8.97E-06,1.96E-03,0.41651241,9.06E-06,1.41E-10,0.11285851,5.33E-13,4.87E-04,5.33E-13,2.27E-11,0,0,0,0,0.98606686,0,0,0,0,7.65E-03,0,0.9864195,0,0,0,0,0,0,7.16E-03,0,0,750,0,0,0,0,8.61E-06,0.25847702,0.12711513,0.56211956,8.55E-03,1.73E-02,2.15E-04,6.85E-02,2.42E-10,1.03E-06,6.90E-14,6.68E-03,5.77E-10,1.15E-15,0.0593974,2.71E-06,2.71E-06,0.144768,0.00409509,0.528382,0.0193312,0.00525025,0.00124756,0.186658,0.00168333,7.82E-05,9.51E-13,0.000482285,9.51E-13,9.51E-13,6.24E-02,2.85E-06,2.85E-06,0.15216669,4.30E-03,0.55538521,2.03E-02,5.52E-03,1.31E-03,0.19619763,1.77E-03,8.22E-05,1.00E-12,5.07E-04,1.00E-12,1.00E-12,0,0,0,0,0,0,0,0,0,0,0,0,0,0,0,0,0,0,0,0,0,0,0,0,0,0,0,0,0,0,0,0,0,0,0,0,0,0,0,0,0,0,0,0,0,0,0,0,0,0,0,0,0,0,0,0,0,0,4.78E-06,0.34473569,7.06E-02,0.29536337,8.00E-03,6.18E-02,7.15E-04,3.80E-02,3.93E-09,1.15E-06,1.14E-13,6.15E-03,6.49E-10,1.40E-15,5.29E-08,0.00701741,2.35E-05,0.01655,4.49E-05,0.00582792,0.00409151,0.000417779,0.000860347,1.78E-05,3.73E-14,0.00240766,1.22E-12,3.73E-14,1.42E-06,0.18834193,6.31E-04,0.44418962,1.20E-03,0.15641693,0.1098129,1.12E-02,2.31E-02,4.79E-04,1.00E-12,6.46E-02,3.28E-11,1.00E-12,0,0,0,0,0,0,0,0,0,0,0,0,0,0,0,0,0,0,0,0,0,0,0,0,0,0,0,0,0,0,0.000556457,0.000177946,0.000269721,0.000377545,1.28E-08,9.46E-06,0.4,0.12791372,0.19388444,0.27139153,9.23E-06,6.80E-03,8.61E-06,0.25847702,0.12711513,0.56211956,8.55E-03,1.73E-02,2.15E-04,6.85E-02,2.42E-10,1.03E-06,6.90E-14,6.68E-03,5.77E-10,1.15E-15,1.50E-14,1.09E-12,0.00397794,1.98E-06,3.44E-14,9.29E-09,2.31E-09,1.46E-08,0.00341489,3.44E-10,4.58E-15,0.00116522,4.58E-15,7.97E-08,4.58E-15,4.76E-13,1.75E-12,1.27E-10,0.46470464,2.32E-04,4.02E-12,1.09E-06,2.70E-07,1.70E-06,0.39892942,4.02E-08,5.35E-13,0.13612187,5.35E-13,9.31E-06,5.35E-13,5.56E-11,4.69E-06,0.62055697,0.57989506,3.77E-02,0.34275777,1.43E-02,0.12367841,0.47302935,0.000483283,2.01E-05,0.000174385,0.000666964,0.95137983,0,0,3.73E-02,0,0,1.39E-03,8.56E-03,1.41E-03,0,0,0,0,0,0,0,0,0,0,0,0,0,0,0,0,0,0,0,0,0,0,0,0.94755867,0,0,4.16E-02,0,0,1.28E-03,8.16E-03,1.36E-03,0,5.99E-02,5.59E-04,3.98E-03,0.15198578,4.15E-03,0.54537641,1.94E-02,1.15E-02,8.75E-03,0.18774323,2.54E-03,1.26E-03,1.43E-12,2.90E-03,3.47E-12,2.53E-12,2.198
16,H12-GE,-0.0703126,0,0,0.0231943,0.000265363,0,0.000815265,0.00340263,0.0459933,0,500,-500,24345.5249,6283,100,1250,0,5.23E-04,0.13318489,3.81E-02,0.55810032,1.35E-02,2.21E-02,4.82E-04,9.48E-02,4.56E-07,8.75E-06,9.66E-14,1.86E-02,2.44E-11,8.38E-15,0.0754966,0.000147575,0.00176192,0.128018,0.00427198,0.55364,0.0196982,0.0114609,0.00182363,0.189947,0.00270576,0.000154497,9.90E-13,0.00301803,9.90E-13,9.90E-13,7.61E-02,1.49E-04,1.78E-03,0.12903186,4.31E-03,0.55802343,1.99E-02,1.16E-02,1.84E-03,0.19145115,2.73E-03,1.56E-04,9.98E-13,3.04E-03,9.98E-13,9.98E-13,0,0,0,0,0,0,0,0,0,0,0,0,0,0,0,0,0,0,0,0,0,0,0,0,0,0,0,0,0,0,0,0,0,0,0,0,0,0,0,0,0,0,0,0,0,0,0,0,0,0,0,0,0,0,0,0,0,0,5.23E-04,0.13318489,3.81E-02,0.55810032,1.35E-02,2.21E-02,4.82E-04,9.48E-02,4.56E-07,8.75E-06,9.66E-14,1.86E-02,2.44E-11,8.38E-15,1.51E-10,8.34E-10,0.00215874,1.18E-05,1.25E-10,1.69E-06,1.27E-07,3.81E-05,0.0017883,1.25E-07,3.82E-12,0.000523411,2.37E-15,7.50E-06,2.37E-15,2.80E-13,3.33E-08,1.84E-07,0.47656502,2.59E-03,2.75E-08,3.73E-04,2.81E-05,8.42E-03,0.39478616,2.77E-05,8.44E-10,0.11554846,5.23E-13,1.66E-03,5.23E-13,6.19E-11,0,0,0,0,0.99214467,0,0,0,0,4.53E-03,0,0.9925032,0,0,0,0,0,0,4.14E-03,0,0,750,0,0,0,0,9.48E-06,0.22245294,0.10708349,0.58865008,9.04E-03,2.24E-02,1.65E-05,6.38E-02,4.17E-10,2.54E-08,6.84E-14,1.00E-02,5.56E-10,1.62E-16,0.0592598,1.68E-06,5.40E-05,0.123376,0.00329662,0.53917,0.0187314,0.00673675,8.89E-05,0.168012,0.0025502,1.89E-06,9.22E-13,0.000715594,9.22E-13,9.22E-13,6.43E-02,1.82E-06,5.85E-05,0.13381429,3.58E-03,0.58478616,2.03E-02,7.31E-03,9.64E-05,0.1822269,2.77E-03,2.05E-06,1.00E-12,7.76E-04,1.00E-12,1.00E-12,0,0,0,0,0,0,0,0,0,0,0,0,0,0,0,0,0,0,0,0,0,0,0,0,0,0,0,0,0,0,0,0,0,0,0,0,0,0,0,0,0,0,0,0,0,0,0,0,0,0,0,0,0,0,0,0,0,0,5.26E-06,0.29668969,5.95E-02,0.30930372,8.46E-03,8.01E-02,5.51E-05,3.54E-02,6.77E-09,2.82E-08,1.13E-13,9.22E-03,6.25E-10,1.97E-16,2.43E-08,0.00419095,2.38E-05,0.0096087,3.01E-05,0.00453752,0.000121085,0.000132235,0.000162057,1.89E-07,2.11E-14,0.00232392,1.37E-12,2.11E-14,1.15E-06,0.19833555,1.13E-03,0.45472858,1.43E-03,0.21473659,5.73E-03,6.26E-03,7.67E-03,8.93E-06,1.00E-12,0.10997859,6.50E-11,1.00E-12,9.62E-11,6.23E-05,0.00018777,2.21E-05,3.42E-07,2.62E-05,1.20E-06,5.87E-15,1.14E-06,3.20E-07,0.20689623,0.62367203,7.35E-02,1.13E-03,8.71E-02,3.99E-03,1.95E-11,3.79E-03,0,0,0,0,0,0,0,0,0,0,0,0,0.000350856,9.60E-05,0.000170963,0.000250726,6.70E-09,8.55E-06,0.4,0.10949063,0.19490942,0.28584563,7.64E-06,9.75E-03,9.48E-06,0.22245294,0.10708349,0.58865008,9.04E-03,2.24E-02,1.65E-05,6.38E-02,4.17E-10,2.54E-08,6.84E-14,1.00E-02,5.56E-10,1.62E-16,4.80E-14,3.59E-14,0.00382751,2.40E-05,2.81E-13,1.87E-07,1.92E-08,9.62E-08,0.00348056,1.72E-09,7.69E-15,0.000679131,5.80E-15,8.46E-07,4.18E-15,2.31E-12,5.99E-12,4.48E-12,0.47770408,2.99E-03,3.51E-11,2.33E-05,2.40E-06,1.20E-05,0.43440146,2.15E-07,9.60E-13,8.48E-02,7.23E-13,1.06E-04,5.22E-13,2.88E-10,5.17E-06,0.53406962,0.60726453,3.51E-02,0.34416616,1.27E-02,0.13018816,0.46983646,0.0164109,0.000607914,0.00620776,0.0224032,0.92199589,0,0,2.11E-02,3.01E-04,0,8.77E-04,8.01E-03,4.77E-02,0,0,0,0,0,0,0,0,0,0,0,0,0,0,0,0,0,0,0,0,0,0,0,0.92219056,0,0,2.32E-02,2.65E-04,0,8.15E-04,7.54E-03,4.60E-02,0,7.57E-02,3.53E-04,3.94E-03,0.12848286,4.28E-03,0.55518016,1.98E-02,1.16E-02,3.69E-03,0.1905491,2.71E-03,6.82E-04,1.47E-12,3.05E-03,4.34E-12,9.60E-12,0.937
17,H12-GE,-0.0717534,0,0,0.0231943,0.000265363,0,0.000243451,0.00205702,0.0459933,0,400,-400,22998.22246,302.8,170,1150,0,3.13E-04,0.14433151,4.49E-02,0.55834598,1.28E-02,2.35E-02,3.02E-04,8.89E-02,1.77E-07,3.23E-06,9.02E-14,2.10E-02,1.81E-10,4.92E-15,0.0756707,9.99E-05,0.00109505,0.128383,0.00428403,0.555054,0.019821,0.0114027,0.00123198,0.190549,0.00271399,7.09E-05,9.92E-13,0.00302288,9.92E-13,9.92E-13,7.62E-02,1.01E-04,1.10E-03,0.1292363,4.31E-03,0.55874227,2.00E-02,1.15E-02,1.24E-03,0.19181498,2.73E-03,7.13E-05,9.99E-13,3.04E-03,9.99E-13,9.99E-13,0,0,0,0,0,0,0,0,0,0,0,0,0,0,0,0,0,0,0,0,0,0,0,0,0,0,0,0,0,0,0,0,0,0,0,0,0,0,0,0,0,0,0,0,0,0,0.00025268,8.36E-05,0.000124316,0.000151877,1.31E-07,1.91E-05,0.4,0.13231543,0.19679589,0.24042598,2.07E-04,3.03E-02,3.13E-04,0.14433151,4.49E-02,0.55834598,1.28E-02,2.35E-02,3.02E-04,8.89E-02,1.77E-07,3.23E-06,9.02E-14,2.10E-02,1.81E-10,4.92E-15,6.17E-11,2.62E-10,0.00284872,1.60E-05,6.62E-11,1.62E-06,1.21E-07,2.26E-05,0.00246007,8.28E-08,2.07E-12,0.000611433,3.12E-15,8.32E-06,3.12E-15,5.29E-13,1.03E-08,4.39E-08,0.4772581,2.68E-03,1.11E-08,2.71E-04,2.03E-05,3.78E-03,0.41214676,1.39E-05,3.47E-10,0.10243616,5.23E-13,1.39E-03,5.23E-13,8.86E-11,0,0,0,0,0.99339938,0,0,0,6.32E-04,5.97E-03,0,0.993944,0,0,0,0,0,5.72E-04,5.48E-03,0,0,750,0,0,0,0,9.48E-06,0.22245294,0.10708349,0.58865008,9.04E-03,2.24E-02,1.65E-05,6.38E-02,4.17E-10,2.54E-08,6.84E-14,1.00E-02,5.56E-10,1.62E-16,0.0592598,1.68E-06,5.40E-05,0.123376,0.00329662,0.53917,0.0187314,0.00673675,8.89E-05,0.168012,0.0025502,1.89E-06,9.22E-13,0.000715594,9.22E-13,9.22E-13,6.43E-02,1.82E-06,5.85E-05,0.13381429,3.58E-03,0.58478616,2.03E-02,7.31E-03,9.64E-05,0.1822269,2.77E-03,2.05E-06,1.00E-12,7.76E-04,1.00E-12,1.00E-12,0,0,0,0,0,0,0,0,0,0,0,0,0,0,0,0,0,0,0,0,0,0,0,0,0,0,0,0,0,0,0,0,0,0,0,0,0,0,0,0,0,0,0,0,0,0,0,0,0,0,0,0,0,0,0,0,0,0,5.26E-06,0.29668969,5.95E-02,0.30930372,8.46E-03,8.01E-02,5.51E-05,3.54E-02,6.77E-09,2.82E-08,1.13E-13,9.22E-03,6.25E-10,1.97E-16,2.43E-08,0.00419095,2.38E-05,0.0096087,3.01E-05,0.00453752,0.000121085,0.000132235,0.000162057,1.89E-07,2.11E-14,0.00232392,1.37E-12,2.11E-14,1.15E-06,0.19833555,1.13E-03,0.45472858,1.43E-03,0.21473659,5.73E-03,6.26E-03,7.67E-03,8.93E-06,1.00E-12,0.10997859,6.50E-11,1.00E-12,9.62E-11,6.23E-05,0.00018777,2.21E-05,3.42E-07,2.62E-05,1.20E-06,5.87E-15,1.14E-06,3.20E-07,0.20689623,0.62367203,7.35E-02,1.13E-03,8.71E-02,3.99E-03,1.95E-11,3.79E-03,0,0,0,0,0,0,0,0,0,0,0,0,0.000350856,9.60E-05,0.000170963,0.000250726,6.70E-09,8.55E-06,0.4,0.10949063,0.19490942,0.28584563,7.64E-06,9.75E-03,9.48E-06,0.22245294,0.10708349,0.58865008,9.04E-03,2.24E-02,1.65E-05,6.38E-02,4.17E-10,2.54E-08,6.84E-14,1.00E-02,5.56E-10,1.62E-16,4.80E-14,3.59E-14,0.00382751,2.40E-05,2.81E-13,1.87E-07,1.92E-08,9.62E-08,0.00348056,1.72E-09,7.69E-15,0.000679131,5.80E-15,8.46E-07,4.18E-15,2.31E-12,5.99E-12,4.48E-12,0.47770408,2.99E-03,3.51E-11,2.33E-05,2.40E-06,1.20E-05,0.43440146,2.15E-07,9.60E-13,8.48E-02,7.23E-13,1.06E-04,5.22E-13,2.88E-10,5.17E-06,0.53406962,0.60726453,3.51E-02,0.34416616,1.27E-02,0.13018816,0.46983646,0.0164109,0.000607914,0.00620776,0.0224032,0.92199589,0,0,2.11E-02,3.01E-04,0,8.77E-04,8.01E-03,4.77E-02,0,0,0,0,0,0,0,0,0,0,0,0,0,0,0,0,0,0,0,0,0,0,0,0.92219056,0,0,2.32E-02,2.65E-04,0,8.15E-04,7.54E-03,4.60E-02,0,7.57E-02,3.53E-04,3.94E-03,0.12848286,4.28E-03,0.55518016,1.98E-02,1.16E-02,3.69E-03,0.1905491,2.71E-03,6.82E-04,1.47E-12,3.05E-03,4.34E-12,9.69E-12,0.937
18,AFA1,-0.101077,0.0263204,0,0.0416696,0,0.0010313,0,0.00392087,0.0323448,0,600,-600,21312.47097,1231.5,250,1250,0,3.42E-04,0.15472629,3.83E-02,0.55758946,1.29E-02,2.22E-02,8.32E-04,9.95E-02,3.42E-07,8.16E-15,9.22E-14,1.72E-02,2.63E-11,6.75E-15,0.0582356,0.000130272,0.00172708,0.149684,0.00404734,0.549881,0.0191493,0.0112933,0.00278511,0.187357,0.00272625,9.88E-13,9.88E-13,0.00292098,9.88E-13,9.88E-13,5.88E-02,1.32E-04,1.74E-03,0.15120523,4.09E-03,0.55547107,1.93E-02,1.14E-02,2.81E-03,0.18926131,2.75E-03,9.98E-13,9.98E-13,2.95E-03,9.98E-13,9.98E-13,0,0,0,0,0,0,0,0,0,0,0,0,0,0,0,0,0,0,0,0,0,0,0,0,0,0,0,0,0,0,0,0,0,0,0,0,0,0,0,0,0,0,0,0,0,0,0,0,0,0,0,0,0,0,0,0,0,0,3.42E-04,0.15472629,3.83E-02,0.55758946,1.29E-02,2.22E-02,8.32E-04,9.95E-02,3.42E-07,8.16E-15,9.22E-14,1.72E-02,2.63E-11,6.75E-15,1.78E-10,2.07E-10,0.00281138,1.28E-05,1.78E-10,6.52E-06,1.92E-07,5.90E-05,0.00303666,1.83E-07,4.38E-12,9.92E-13,3.12E-15,7.11E-06,3.12E-15,5.95E-13,3.00E-08,3.49E-08,0.47378176,2.16E-03,3.00E-08,1.10E-03,3.23E-05,9.95E-03,0.51174756,3.08E-05,7.39E-10,1.67E-10,5.26E-13,1.20E-03,5.26E-13,1.00E-10,0,0,0,0,0.98993712,0,0,0,0,5.93E-03,0,0.99020839,0,0,0,0,0,0,5.58E-03,0,0,650,0,0,0,0,1.57E-06,0.27820248,0.15990584,0.59359008,7.10E-03,9.90E-03,2.25E-05,6.49E-02,2.71E-11,4.00E-17,5.73E-14,3.51E-03,5.98E-10,4.23E-17,0.0455103,7.87E-07,4.58E-06,0.132975,0.00317555,0.516689,0.0181497,0.00239802,0.000138497,0.170525,0.00246998,8.92E-13,8.92E-13,0.000199601,8.92E-13,8.92E-13,5.10E-02,8.83E-07,5.14E-06,0.14903591,3.56E-03,0.57909412,2.03E-02,2.69E-03,1.55E-04,0.19112114,2.77E-03,1.00E-12,1.00E-12,2.24E-04,1.00E-12,1.00E-12,7.53E-07,0.73277239,0.64693685,3.20E-02,4.89E-02,0.30293773,0.58796293,4.62E-02,0.00128048,0.00793854,0.0154077,0.0012102,0,0,0,0,0,0,0,0,0,0,0,0,0,0,0,0,0,0,0,0,0,0,0,0,0,0,0,0,0,0,0,0,0,0,0,0,0,0,0,0,0,0,0,0,0,0,8.18E-07,0.38195663,8.34E-02,0.2891356,6.93E-03,4.03E-02,8.34E-05,3.37E-02,7.89E-10,4.50E-17,9.74E-14,4.18E-03,6.81E-10,5.32E-17,4.96E-09,0.00860056,2.32E-05,0.0161073,2.51E-05,0.00896784,0.000669293,0.000185484,0.000209703,3.75E-14,3.75E-14,0.00274692,2.20E-12,3.75E-14,1.32E-07,0.2291319,6.18E-04,0.42912203,6.70E-04,0.23891696,1.78E-02,4.94E-03,5.59E-03,1.00E-12,1.00E-12,7.32E-02,5.86E-11,1.00E-12,0,0,0,0,0,0,0,0,0,0,0,0,0,0,0,0,0,0,0.000354663,0.000486215,0.000196265,9.76E-06,1.81E-05,8.73E-08,0.333,0.45651645,0.18427682,9.16E-03,1.70E-02,8.20E-05,0,0,0,0,0,0,0,0,0,0,0,0,1.57E-06,0.27820248,0.15990584,0.59359008,7.10E-03,9.90E-03,2.25E-05,6.49E-02,2.71E-11,4.00E-17,5.73E-14,3.51E-03,5.98E-10,4.23E-17,5.17E-15,5.17E-15,0.00456592,1.45E-05,2.19E-14,3.35E-07,6.55E-09,1.50E-09,0.0051572,3.02E-10,5.17E-15,4.41E-12,5.17E-15,6.96E-08,5.17E-15,3.21E-12,5.31E-13,5.31E-13,0.46887352,1.49E-03,2.24E-12,3.44E-05,6.72E-07,1.54E-07,0.52959158,3.10E-08,5.31E-13,4.52E-10,5.31E-13,7.15E-06,5.31E-13,3.30E-10,7.53E-07,0.73277239,0.64693685,3.20E-02,0.34924387,9.93E-03,0.10179436,0.48714111,0.0116017,0.000329951,0.00338156,0.0161826,0.8922368,2.62E-02,0,3.75E-02,0,1.07E-03,0,9.74E-03,3.32E-02,0,0,0,0,0,0,0,0,0,0,0,0,0,0,0,0,0,0,0,0,0,0,0,0.88913159,2.63E-02,0,4.17E-02,0,1.03E-03,0,9.50E-03,3.23E-02,0,5.84E-02,3.55E-04,4.57E-03,0.15034512,4.06E-03,0.5517822,1.93E-02,1.14E-02,5.97E-03,0.18810366,2.74E-03,2.49E-11,2.28E-12,2.96E-03,1.08E-11,1.76E-11,1.306
19,AFA1,-0.025256,0,0,0.024846,0,0,0.000818048,0.00380211,0,0,500,-500,23703.92758,1482.5,100,1250,0,3.42E-04,0.15472629,3.83E-02,0.55758946,1.29E-02,2.22E-02,8.32E-04,9.95E-02,3.42E-07,8.16E-15,9.22E-14,1.72E-02,2.63E-11,6.75E-15,0.0582356,0.000130272,0.00172708,0.149684,0.00404734,0.549881,0.0191493,0.0112933,0.00278511,0.187357,0.00272625,9.88E-13,9.88E-13,0.00292098,9.88E-13,9.88E-13,5.88E-02,1.32E-04,1.74E-03,0.15120523,4.09E-03,0.55547107,1.93E-02,1.14E-02,2.81E-03,0.18926131,2.75E-03,9.98E-13,9.98E-13,2.95E-03,9.98E-13,9.98E-13,0,0,0,0,0,0,0,0,0,0,0,0,0,0,0,0,0,0,0,0,0,0,0,0,0,0,0,0,0,0,0,0,0,0,0,0,0,0,0,0,0,0,0,0,0,0,0,0,0,0,0,0,0,0,0,0,0,0,3.42E-04,0.15472629,3.83E-02,0.55758946,1.29E-02,2.22E-02,8.32E-04,9.95E-02,3.42E-07,8.16E-15,9.22E-14,1.72E-02,2.63E-11,6.75E-15,1.78E-10,2.07E-10,0.00281138,1.28E-05,1.78E-10,6.52E-06,1.92E-07,5.90E-05,0.00303666,1.83E-07,4.38E-12,9.92E-13,3.12E-15,7.11E-06,3.12E-15,5.95E-13,3.00E-08,3.49E-08,0.47378176,2.16E-03,3.00E-08,1.10E-03,3.23E-05,9.95E-03,0.51174756,3.08E-05,7.39E-10,1.67E-10,5.26E-13,1.20E-03,5.26E-13,1.00E-10,0,0,0,0,0.98993712,0,0,0,0,5.93E-03,0,0.99020839,0,0,0,0,0,0,5.58E-03,0,0,750,0,0,0,0,8.18E-06,0.25206301,0.12526826,0.56627364,8.36E-03,2.12E-02,6.03E-05,6.92E-02,3.49E-10,1.58E-16,6.21E-14,9.04E-03,5.43E-10,1.59E-16,0.0583925,2.39E-06,1.90E-05,0.145545,0.00403372,0.541628,0.0192566,0.00653014,0.000348905,0.187939,0.00252643,9.67E-13,9.67E-13,0.00066787,9.67E-13,9.67E-13,6.04E-02,2.48E-06,1.97E-05,0.15052879,4.17E-03,0.56017572,1.99E-02,6.75E-03,3.61E-04,0.19437509,2.61E-03,1.00E-12,1.00E-12,6.91E-04,1.00E-12,1.00E-12,0,0,0,0,0,0,0,0,0,0,0,0,0,0,0,0,0,0,0,0,0,0,0,0,0,0,0,0,0,0,0,0,0,0,0,0,0,0,0,0,0,0,0,0,0,0,0,0,0,0,0,0,0,0,0,0,0,0,4.54E-06,0.33618119,6.96E-02,0.29754611,7.83E-03,7.58E-02,2.01E-04,3.84E-02,5.66E-09,1.76E-16,1.02E-13,8.32E-03,6.11E-10,1.94E-16,2.36E-08,0.00468058,2.66E-05,0.00998199,2.90E-05,0.0046668,0.000490964,0.00016433,0.000210022,2.25E-14,2.25E-14,0.00228055,1.32E-12,2.25E-14,1.05E-06,0.20774127,1.18E-03,0.44303701,1.29E-03,0.20712946,2.18E-02,7.29E-03,9.32E-03,1.00E-12,1.00E-12,0.10121903,5.84E-11,1.00E-12,0,0,0,0,0,0,0,0,0,0,0,0,0,0,0,0,0,0,0,0,0,0,0,0,0,0,0,0,0,0,0.000353058,0.000104023,0.000171198,0.000247068,7.35E-09,7.29E-06,0.4,0.11785377,0.19396026,0.27991755,8.32E-06,8.26E-03,8.18E-06,0.25206301,0.12526826,0.56627364,8.36E-03,2.12E-02,6.03E-05,6.92E-02,3.49E-10,1.58E-16,6.21E-14,9.04E-03,5.43E-10,1.59E-16,7.31E-14,1.88E-14,0.00455156,1.57E-05,2.40E-13,7.38E-07,1.63E-08,3.80E-08,0.0051281,1.52E-09,5.15E-15,3.42E-12,5.15E-15,4.03E-07,5.15E-15,2.37E-12,7.54E-12,1.94E-12,0.46939724,1.62E-03,2.48E-11,7.61E-05,1.69E-06,3.92E-06,0.52885618,1.57E-07,5.31E-13,3.53E-10,5.31E-13,4.15E-05,5.31E-13,2.44E-10,0,0,0,0,0,0,0,0,0,0,0,0,0.96688994,0,0,2.25E-02,0,0,8.83E-04,9.70E-03,0,0,0,0,0,0,0,0,0,0,0,0,0,0,0,0,0,0,0,0,0,0,0,0,0.96495236,0,0,2.48E-02,0,0,8.18E-04,9.38E-03,0,0,5.84E-02,3.55E-04,4.57E-03,0.15034512,4.06E-03,0.5517822,1.93E-02,1.14E-02,5.97E-03,0.18810366,2.74E-03,9.30E-12,1.21E-12,2.96E-03,2.95E-12,6.63E-12,1.306
20,AFA1,-0.0155017,0,0,0.015139,0,0,0.000814399,0.00375849,0,0,450,-450,24287.65827,431.8,70,1250,0,3.42E-04,0.15472629,3.83E-02,0.55758946,1.29E-02,2.22E-02,8.32E-04,9.95E-02,3.42E-07,8.16E-15,9.22E-14,1.72E-02,2.63E-11,6.75E-15,0.0582356,0.000130272,0.00172708,0.149684,0.00404734,0.549881,0.0191493,0.0112933,0.00278511,0.187357,0.00272625,9.88E-13,9.88E-13,0.00292098,9.88E-13,9.88E-13,5.88E-02,1.32E-04,1.74E-03,0.15120523,4.09E-03,0.55547107,1.93E-02,1.14E-02,2.81E-03,0.18926131,2.75E-03,9.98E-13,9.98E-13,2.95E-03,9.98E-13,9.98E-13,0,0,0,0,0,0,0,0,0,0,0,0,0,0,0,0,0,0,0,0,0,0,0,0,0,0,0,0,0,0,0,0,0,0,0,0,0,0,0,0,0,0,0,0,0,0,0,0,0,0,0,0,0,0,0,0,0,0,3.42E-04,0.15472629,3.83E-02,0.55758946,1.29E-02,2.22E-02,8.32E-04,9.95E-02,3.42E-07,8.16E-15,9.22E-14,1.72E-02,2.63E-11,6.75E-15,1.78E-10,2.07E-10,0.00281138,1.28E-05,1.78E-10,6.52E-06,1.92E-07,5.90E-05,0.00303666,1.83E-07,4.38E-12,9.92E-13,3.12E-15,7.11E-06,3.12E-15,5.95E-13,3.00E-08,3.49E-08,0.47378176,2.16E-03,3.00E-08,1.10E-03,3.23E-05,9.95E-03,0.51174756,3.08E-05,7.39E-10,1.67E-10,5.26E-13,1.20E-03,5.26E-13,1.00E-10,0,0,0,0,0.98993712,0,0,0,0,5.93E-03,0,0.99020839,0,0,0,0,0,0,5.58E-03,0,0,800,0,0,0,0,1.40E-05,0.23668681,0.10702886,0.56372841,8.91E-03,2.62E-02,9.74E-05,7.24E-02,9.55E-10,2.99E-16,6.36E-14,1.47E-02,5.55E-10,2.91E-16,0.0583925,4.15E-06,3.36E-05,0.14755,0.0040399,0.545377,0.0192628,0.00870736,0.00051318,0.187976,0.00259859,9.76E-13,9.76E-13,0.00123238,9.76E-13,9.76E-13,5.98E-02,4.25E-06,3.44E-05,0.15122671,4.14E-03,0.55896733,1.97E-02,8.92E-03,5.26E-04,0.19265967,2.66E-03,1.00E-12,1.00E-12,1.26E-03,1.00E-12,1.00E-12,0,0,0,0,0,0,0,0,0,0,0,0,0,0,0,0,0,0,0,0,0,0,0,0,0,0,0,0,0,0,0,0,0,0,0,0,0,0,0,0,0,0,0,0,0,0,0,0,0,0,0,0,0,0,0,0,0,0,7.97E-06,0.31175875,6.11E-02,0.30604033,8.19E-03,8.85E-02,3.10E-04,4.13E-02,1.20E-08,3.30E-16,1.03E-13,1.21E-02,6.20E-10,3.50E-16,3.34E-08,0.00268098,2.04E-05,0.00623349,2.28E-05,0.00249025,0.000341755,0.000128058,0.000137863,1.38E-14,1.38E-14,0.00171168,8.95E-13,1.38E-14,2.43E-06,0.19473482,1.48E-03,0.45277417,1.66E-03,0.18088141,2.48E-02,9.30E-03,1.00E-02,1.00E-12,1.00E-12,0.12432926,6.50E-11,1.00E-12,0,0,0,0,0,0,0,0,0,0,0,0,0,0,0,0,0,0,0,0,0,0,0,0,0,0,0,0,0,0,0.000351306,9.91E-05,0.000170393,0.000246304,1.10E-08,1.12E-05,0.4,0.11282635,0.19401082,0.2804436,1.26E-05,1.27E-02,1.40E-05,0.23668681,0.10702886,0.56372841,8.91E-03,2.62E-02,9.74E-05,7.24E-02,9.55E-10,2.99E-16,6.36E-14,1.47E-02,5.55E-10,2.91E-16,2.29E-13,7.62E-14,0.00453698,1.51E-05,6.10E-13,1.02E-06,2.31E-08,1.31E-07,0.00511304,3.00E-09,1.34E-14,3.00E-12,5.13E-15,8.93E-07,5.13E-15,2.02E-12,2.37E-11,7.89E-12,0.46931837,1.56E-03,6.31E-11,1.05E-04,2.39E-06,1.35E-05,0.528908,3.10E-07,1.39E-12,3.11E-10,5.31E-13,9.23E-05,5.31E-13,2.09E-10,0,0,0,0,0,0,0,0,0,0,0,0,0.97568725,0,0,1.38E-02,0,0,8.78E-04,9.67E-03,0,0,0,0,0,0,0,0,0,0,0,0,0,0,0,0,0,0,0,0,0,0,0,0,0.97470667,0,0,1.51E-02,0,0,8.14E-04,9.34E-03,0,0,5.84E-02,3.55E-04,4.57E-03,0.15034512,4.06E-03,0.5517822,1.93E-02,1.14E-02,5.97E-03,0.18810366,2.74E-03,8.74E-12,1.15E-12,2.96E-03,2.45E-12,6.16E-12,1.306
21,AFA1,-0.025256,0,0,0.024846,0,0,0.000818048,0.00380211,0,0,500,-500,22852.44475,218.1,170,1250,0,3.42E-04,0.15472629,3.83E-02,0.55758946,1.29E-02,2.22E-02,8.32E-04,9.95E-02,3.42E-07,8.16E-15,9.22E-14,1.72E-02,2.63E-11,6.75E-15,0.0582356,0.000130272,0.00172708,0.149684,0.00404734,0.549881,0.0191493,0.0112933,0.00278511,0.187357,0.00272625,9.88E-13,9.88E-13,0.00292098,9.88E-13,9.88E-13,5.88E-02,1.32E-04,1.74E-03,0.15120523,4.09E-03,0.55547107,1.93E-02,1.14E-02,2.81E-03,0.18926131,2.75E-03,9.98E-13,9.98E-13,2.95E-03,9.98E-13,9.98E-13,0,0,0,0,0,0,0,0,0,0,0,0,0,0,0,0,0,0,0,0,0,0,0,0,0,0,0,0,0,0,0,0,0,0,0,0,0,0,0,0,0,0,0,0,0,0,0,0,0,0,0,0,0,0,0,0,0,0,3.42E-04,0.15472629,3.83E-02,0.55758946,1.29E-02,2.22E-02,8.32E-04,9.95E-02,3.42E-07,8.16E-15,9.22E-14,1.72E-02,2.63E-11,6.75E-15,1.78E-10,2.07E-10,0.00281138,1.28E-05,1.78E-10,6.52E-06,1.92E-07,5.90E-05,0.00303666,1.83E-07,4.38E-12,9.92E-13,3.12E-15,7.11E-06,3.12E-15,5.95E-13,3.00E-08,3.49E-08,0.47378176,2.16E-03,3.00E-08,1.10E-03,3.23E-05,9.95E-03,0.51174756,3.08E-05,7.39E-10,1.67E-10,5.26E-13,1.20E-03,5.26E-13,1.00E-10,0,0,0,0,0.98993712,0,0,0,0,5.93E-03,0,0.99020839,0,0,0,0,0,0,5.58E-03,0,0,750,0,0,0,0,8.18E-06,0.25206301,0.12526826,0.56627364,8.36E-03,2.12E-02,6.03E-05,6.92E-02,3.49E-10,1.58E-16,6.21E-14,9.04E-03,5.43E-10,1.59E-16,0.0583925,2.39E-06,1.90E-05,0.145545,0.00403372,0.541628,0.0192566,0.00653014,0.000348905,0.187939,0.00252643,9.67E-13,9.67E-13,0.00066787,9.67E-13,9.67E-13,6.04E-02,2.48E-06,1.97E-05,0.15052879,4.17E-03,0.56017572,1.99E-02,6.75E-03,3.61E-04,0.19437509,2.61E-03,1.00E-12,1.00E-12,6.91E-04,1.00E-12,1.00E-12,0,0,0,0,0,0,0,0,0,0,0,0,0,0,0,0,0,0,0,0,0,0,0,0,0,0,0,0,0,0,0,0,0,0,0,0,0,0,0,0,0,0,0,0,0,0,0,0,0,0,0,0,0,0,0,0,0,0,4.54E-06,0.33618119,6.96E-02,0.29754611,7.83E-03,7.58E-02,2.01E-04,3.84E-02,5.66E-09,1.76E-16,1.02E-13,8.32E-03,6.11E-10,1.94E-16,2.36E-08,0.00468058,2.66E-05,0.00998199,2.90E-05,0.0046668,0.000490964,0.00016433,0.000210022,2.25E-14,2.25E-14,0.00228055,1.32E-12,2.25E-14,1.05E-06,0.20774127,1.18E-03,0.44303701,1.29E-03,0.20712946,2.18E-02,7.29E-03,9.32E-03,1.00E-12,1.00E-12,0.10121903,5.84E-11,1.00E-12,0,0,0,0,0,0,0,0,0,0,0,0,0,0,0,0,0,0,0,0,0,0,0,0,0,0,0,0,0,0,0.000353058,0.000104023,0.000171198,0.000247068,7.35E-09,7.29E-06,0.4,0.11785377,0.19396026,0.27991755,8.32E-06,8.26E-03,8.18E-06,0.25206301,0.12526826,0.56627364,8.36E-03,2.12E-02,6.03E-05,6.92E-02,3.49E-10,1.58E-16,6.21E-14,9.04E-03,5.43E-10,1.59E-16,7.31E-14,1.88E-14,0.00455156,1.57E-05,2.40E-13,7.38E-07,1.63E-08,3.80E-08,0.0051281,1.52E-09,5.15E-15,3.42E-12,5.15E-15,4.03E-07,5.15E-15,2.37E-12,7.54E-12,1.94E-12,0.46939724,1.62E-03,2.48E-11,7.61E-05,1.69E-06,3.92E-06,0.52885618,1.57E-07,5.31E-13,3.53E-10,5.31E-13,4.15E-05,5.31E-13,2.44E-10,0,0,0,0,0,0,0,0,0,0,0,0,0.96688994,0,0,2.25E-02,0,0,8.83E-04,9.70E-03,0,0,0,0,0,0,0,0,0,0,0,0,0,0,0,0,0,0,0,0,0,0,0,0,0.96495236,0,0,2.48E-02,0,0,8.18E-04,9.38E-03,0,0,5.84E-02,3.55E-04,4.57E-03,0.15034512,4.06E-03,0.5517822,1.93E-02,1.14E-02,5.97E-03,0.18810366,2.74E-03,9.30E-12,1.21E-12,2.96E-03,2.95E-12,6.63E-12,1.306
22,AFA2,-0.0268499,0,0,0.0251862,0,0,0.000582464,0.00375201,0,0,500,-500,22734.63635,167.3,170,1250,0,3.43E-04,0.15511427,3.87E-02,0.55395024,1.30E-02,2.24E-02,8.64E-04,9.95E-02,3.54E-07,8.40E-15,7.09E-04,1.71E-02,3.82E-11,7.03E-15,0.0580859,0.000119449,0.00171078,0.150023,0.00405189,0.547437,0.0192998,0.0113857,0.00287639,0.187994,0.00272951,9.90E-13,0.00277129,0.00290191,9.90E-13,9.90E-13,5.86E-02,1.20E-04,1.73E-03,0.15132646,4.09E-03,0.55219321,1.95E-02,1.15E-02,2.90E-03,0.18962739,2.75E-03,9.98E-13,2.80E-03,2.93E-03,9.98E-13,9.98E-13,0,0,0,0,0,0,0,0,0,0,0,0,0,0,0,0,0,0,0,0,0,0,0,0,0,0,0,0,0,0,0,0,0,0,0,0,0,0,0,0,0,0,0,0,0,0,0,0,0,0,0,0,0,0,0,0,0,0,3.43E-04,0.15511427,3.87E-02,0.55395024,1.30E-02,2.24E-02,8.64E-04,9.95E-02,3.54E-07,8.40E-15,7.09E-04,1.71E-02,3.82E-11,7.03E-15,1.82E-10,2.01E-10,0.00283863,1.27E-05,1.77E-10,6.48E-06,1.92E-07,5.85E-05,0.00305902,1.83E-07,4.51E-12,9.83E-13,1.52E-05,7.02E-06,3.16E-15,5.74E-13,3.03E-08,3.35E-08,0.47326851,2.12E-03,2.95E-08,1.08E-03,3.21E-05,9.76E-03,0.510013,3.05E-05,7.51E-10,1.64E-10,2.53E-03,1.17E-03,5.27E-13,9.56E-11,0,0,0,0,0.9913867,0,0,0,0,6.00E-03,0,0.99169018,0,0,0,0,0,0,5.64E-03,0,0,750,0,0,0,0,8.23E-06,0.25228569,0.12716891,0.56264809,8.43E-03,2.14E-02,6.43E-05,6.91E-02,3.68E-10,1.70E-16,4.18E-04,8.90E-03,6.20E-10,1.76E-16,0.0581869,2.38E-06,1.88E-05,0.145606,0.00403337,0.538427,0.0193555,0.00658477,0.000369758,0.188305,0.00250504,9.67E-13,0.00278098,0.000657723,9.67E-13,9.67E-13,6.02E-02,2.46E-06,1.94E-05,0.15060106,4.17E-03,0.55689775,2.00E-02,6.81E-03,3.82E-04,0.19476444,2.59E-03,1.00E-12,2.88E-03,6.80E-04,1.00E-12,1.00E-12,0,0,0,0,0,0,0,0,0,0,0,0,0,0,0,0,0,0,0,0,0,0,0,0,0,0,0,0,0,0,0,0,0,0,0,0,0,0,0,0,0,0,0,0,0,0,0,0,0,0,0,0,0,0,0,0,0,0,4.57E-06,0.3364782,7.06E-02,0.29564108,7.89E-03,7.66E-02,2.14E-04,3.83E-02,5.97E-09,1.89E-16,6.88E-04,8.20E-03,6.98E-10,2.14E-16,2.37E-08,0.00475022,2.68E-05,0.0100863,2.94E-05,0.00473965,0.000537172,0.000166161,0.000231311,2.28E-14,2.73E-07,0.00226299,1.48E-12,2.28E-14,1.04E-06,0.20806674,1.17E-03,0.44179626,1.29E-03,0.20760367,2.35E-02,7.28E-03,1.01E-02,1.00E-12,1.19E-05,9.91E-02,6.49E-11,1.00E-12,0,0,0,0,0,0,0,0,0,0,0,0,0,0,0,0,0,0,0,0,0,0,0,0,0,0,0,0,0,0,0.000251505,7.40E-05,0.000121861,0.000176378,5.21E-09,5.04E-06,0.4,0.11764646,0.19381101,0.28051583,8.28E-06,8.02E-03,8.23E-06,0.25228569,0.12716891,0.56264809,8.43E-03,2.14E-02,6.43E-05,6.91E-02,3.68E-10,1.70E-16,4.18E-04,8.90E-03,6.20E-10,1.76E-16,7.43E-14,2.04E-14,0.00455164,1.49E-05,2.33E-13,7.24E-07,1.60E-08,3.81E-08,0.00511991,1.49E-09,5.16E-15,3.38E-12,2.06E-05,3.86E-07,5.16E-15,2.28E-12,7.65E-12,2.10E-12,0.46884748,1.53E-03,2.40E-11,7.45E-05,1.64E-06,3.92E-06,0.52738232,1.53E-07,5.31E-13,3.48E-10,2.12E-03,3.98E-05,5.31E-13,2.35E-10,0,0,0,0,0,0,0,0,0,0,0,0,0.96683281,0,0,2.28E-02,0,0,6.29E-04,9.71E-03,0,0,0,0,0,0,0,0,0,0,0,0,0,0,0,0,0,0,0,0,0,0,0,0,0.96484024,0,0,2.52E-02,0,0,5.82E-04,9.39E-03,0,0,5.82E-02,2.54E-04,4.57E-03,0.15044512,4.06E-03,0.54863593,1.94E-02,1.15E-02,6.03E-03,0.18847082,2.74E-03,9.18E-12,2.80E-03,2.93E-03,3.14E-12,6.41E-12,1.319
23,AFA3,-0.0221418,0,0,0.0238377,0,0,0.000700013,0.00408052,0,0,500,-500,22566.54586,114.6,170,1250,0,3.52E-04,0.15597646,3.83E-02,0.55542613,1.29E-02,2.22E-02,7.62E-04,9.93E-02,3.20E-07,7.45E-15,9.20E-14,1.75E-02,8.33E-04,6.21E-15,0.0589655,9.76E-05,0.00189365,0.150365,0.0040246,0.54646,0.019072,0.0113077,0.00254216,0.186487,0.00252138,9.85E-13,9.85E-13,0.00294577,2.58E-06,9.85E-13,5.98E-02,9.90E-05,1.92E-03,0.15239437,4.08E-03,0.55383407,1.93E-02,1.15E-02,2.58E-03,0.18900362,2.56E-03,9.98E-13,9.98E-13,2.99E-03,2.62E-06,9.98E-13,0,0,0,0,0,0,0,0,0,0,0,0,0,0,0,0,0,0,0,0,0,0,0,0,0,0,0,0,0,0,0,0,0,0,0,0,0,0,0,0,0,0,0,0,0,0,0,0,0,0,0,0,0,0,0,0,0,0,3.52E-04,0.15597646,3.83E-02,0.55542613,1.29E-02,2.22E-02,7.62E-04,9.93E-02,3.20E-07,7.45E-15,9.20E-14,1.75E-02,8.33E-04,6.21E-15,2.06E-10,1.61E-10,0.00307774,1.53E-05,2.09E-10,7.44E-06,2.23E-07,6.93E-05,0.00330906,2.11E-07,4.79E-12,1.08E-12,3.41E-15,8.44E-06,3.19E-12,6.58E-13,3.18E-08,2.47E-08,0.47439486,2.36E-03,3.22E-08,1.15E-03,3.44E-05,1.07E-02,0.51005034,3.24E-05,7.38E-10,1.66E-10,5.26E-13,1.30E-03,4.92E-10,1.01E-10,0,0,0,0,0.98668561,0,0,0,0,6.49E-03,0,0.98689545,0,0,0,0,0,0,6.09E-03,0,0,750,0,0,0,0,8.48E-06,0.2544528,0.12542204,0.56361806,8.38E-03,2.17E-02,3.62E-05,6.89E-02,3.35E-10,9.62E-17,6.18E-14,9.39E-03,4.16E-04,9.78E-17,0.0592596,2.36E-06,3.40E-05,0.146615,0.00402051,0.539768,0.0192442,0.00669233,0.000208541,0.187572,0.0023726,9.66E-13,9.66E-13,0.000689422,7.46E-08,9.66E-13,6.13E-02,2.45E-06,3.51E-05,0.15169988,4.16E-03,0.55848974,1.99E-02,6.92E-03,2.16E-04,0.1940776,2.45E-03,1.00E-12,1.00E-12,7.13E-04,7.72E-08,1.00E-12,0,0,0,0,0,0,0,0,0,0,0,0,0,0,0,0,0,0,0,0,0,0,0,0,0,0,0,0,0,0,0,0,0,0,0,0,0,0,0,0,0,0,0,0,0,0,0,0,0,0,0,0,0,0,0,0,0,0,4.71E-06,0.33936851,6.97E-02,0.29615075,7.84E-03,7.76E-02,1.21E-04,3.82E-02,5.43E-09,1.07E-16,1.02E-13,8.65E-03,4.68E-04,1.19E-16,2.32E-08,0.00457787,2.72E-05,0.0095576,2.79E-05,0.00458988,0.000267281,0.000151126,0.000166754,2.17E-14,2.17E-14,0.00228775,1.03E-06,2.17E-14,1.07E-06,0.21140616,1.26E-03,0.44137062,1.29E-03,0.21196091,1.23E-02,6.98E-03,7.70E-03,1.00E-12,1.00E-12,0.10564836,4.76E-05,1.00E-12,0,0,0,0,0,0,0,0,0,0,0,0,0,0,0,0,0,0,0,0,0,0,0,0,0,0,0,0,0,0,0.000302104,8.86E-05,0.000146427,0.000211806,6.15E-09,6.34E-06,0.4,0.11727839,0.1938768,0.28044114,8.15E-06,8.40E-03,8.48E-06,0.2544528,0.12542204,0.56361806,8.38E-03,2.17E-02,3.62E-05,6.89E-02,3.35E-10,9.62E-17,6.18E-14,9.39E-03,4.16E-04,9.78E-17,9.47E-14,1.37E-14,0.00499064,2.82E-05,3.97E-13,1.08E-06,2.55E-08,6.04E-08,0.00554758,2.29E-09,7.98E-15,3.92E-12,5.58E-15,6.65E-07,8.24E-13,2.84E-12,8.97E-12,1.30E-12,0.47222799,2.67E-03,3.76E-11,1.02E-04,2.41E-06,5.71E-06,0.52492691,2.17E-07,7.55E-13,3.71E-10,5.28E-13,6.29E-05,7.79E-11,2.68E-10,0,0,0,0,0,0,0,0,0,0,0,0,0.96647776,0,0,2.17E-02,0,0,7.55E-04,1.06E-02,0,0,0,0,0,0,0,0,0,0,0,0,0,0,0,0,0,0,0,0,0,0,0,0,0.96475361,0,0,2.38E-02,0,0,7.00E-04,1.02E-02,0,0,5.94E-02,3.04E-04,5.02E-03,0.15130997,4.06E-03,0.54950558,1.93E-02,1.15E-02,6.02E-03,0.18799066,2.54E-03,1.05E-11,1.21E-12,2.98E-03,1.17E-04,7.74E-12,1.199
24,AFA5,-0.0792154,0,0,0.0247275,0,0,0.000813882,0.00368061,0.0542239,0,500,-500,23713.29811,1514.1,100,1250,0,5.71E-04,0.13027209,3.66E-02,0.5614597,1.33E-02,2.15E-02,7.27E-04,9.12E-02,4.87E-07,7.36E-15,9.77E-14,1.80E-02,2.16E-11,6.01E-15,0.078574,0.000125547,0.00163802,0.124468,0.00409367,0.556958,0.0189666,0.0111848,0.00270276,0.185502,0.00269988,9.88E-13,9.88E-13,0.00289313,9.88E-13,9.88E-13,7.94E-02,1.27E-04,1.65E-03,0.12574959,4.14E-03,0.56269441,1.92E-02,1.13E-02,2.73E-03,0.18741208,2.73E-03,9.98E-13,9.98E-13,2.92E-03,9.98E-13,9.98E-13,0,0,0,0,0,0,0,0,0,0,0,0,0,0,0,0,0,0,0,0,0,0,0,0,0,0,0,0,0,0,0,0,0,0,0,0,0,0,0,0,0,0,0,0,0,0,0,0,0,0,0,0,0,0,0,0,0,0,5.71E-04,0.13027209,3.66E-02,0.5614597,1.33E-02,2.15E-02,7.27E-04,9.12E-02,4.87E-07,7.36E-15,9.77E-14,1.80E-02,2.16E-11,6.01E-15,3.16E-10,2.50E-10,0.00286441,1.24E-05,1.93E-10,7.16E-06,2.20E-07,6.47E-05,0.00307605,1.85E-07,6.98E-12,1.04E-12,3.17E-15,8.34E-06,3.17E-15,6.25E-13,5.23E-08,4.15E-08,0.47475561,2.05E-03,3.20E-08,1.19E-03,3.65E-05,1.07E-02,0.50983319,3.07E-05,1.16E-09,1.72E-10,5.25E-13,1.38E-03,5.25E-13,1.04E-10,0,0,0,0,0.98980569,0,0,0,0,6.03E-03,0,0.99015126,0,0,0,0,0,0,5.62E-03,0,0,750,0,0,0,0,9.99E-06,0.21767765,0.10100737,0.59557238,8.94E-03,2.15E-02,6.03E-05,6.14E-02,4.24E-10,1.62E-16,7.10E-14,9.23E-03,5.87E-10,1.59E-16,0.0593927,1.60E-06,1.71E-05,0.119904,0.00299749,0.540973,0.0178552,0.00640918,0.000302788,0.159784,0.00247917,9.11E-13,9.11E-13,0.000650664,9.11E-13,9.11E-13,6.52E-02,1.76E-06,1.88E-05,0.13165177,3.29E-03,0.5939755,1.96E-02,7.04E-03,3.32E-04,0.17543861,2.72E-03,1.00E-12,1.00E-12,7.14E-04,1.00E-12,1.00E-12,0,0,0,0,0,0,0,0,0,0,0,0,0,0,0,0,0,0,0,0,0,0,0,0,0,0,0,0,0,0,0,0,0,0,0,0,0,0,0,0,0,0,0,0,0,0,0,0,0,0,0,0,0,0,0,0,0,0,5.55E-06,0.29032079,5.61E-02,0.31294101,8.37E-03,7.70E-02,2.01E-04,3.40E-02,6.87E-09,1.80E-16,1.17E-13,8.50E-03,6.60E-10,1.94E-16,2.82E-08,0.00429237,2.14E-05,0.0103259,3.21E-05,0.0046501,0.000519083,0.000147535,0.000230151,2.25E-14,2.25E-14,0.00226945,1.39E-12,2.25E-14,1.25E-06,0.19087262,9.51E-04,0.4591721,1.43E-03,0.20678008,2.31E-02,6.56E-03,1.02E-02,1.00E-12,1.00E-12,0.10091761,6.17E-11,1.00E-12,0,0,0,0,0,0,0,0,0,0,0,0,0,0,0,0,0,0,0,0,0,0,0,0,0,0,0,0,0,0,0.000350587,9.67E-05,0.000170922,0.00025013,6.64E-09,8.17E-06,0.4,0.1102744,0.19501265,0.28538433,7.57E-06,9.32E-03,9.99E-06,0.21767765,0.10100737,0.59557238,8.94E-03,2.15E-02,6.03E-05,6.14E-02,4.24E-10,1.62E-16,7.10E-14,9.23E-03,5.87E-10,1.59E-16,8.85E-14,1.87E-14,0.00451151,1.35E-05,1.92E-13,7.69E-07,1.73E-08,3.82E-08,0.00508498,1.34E-09,6.05E-15,3.46E-12,5.10E-15,4.07E-07,5.10E-15,2.36E-12,9.20E-12,1.94E-12,0.46940175,1.40E-03,2.00E-11,8.00E-05,1.80E-06,3.98E-06,0.52906922,1.39E-07,6.30E-13,3.60E-10,5.31E-13,4.24E-05,5.31E-13,2.46E-10,5.45E-06,0.52260499,0.61440574,3.38E-02,0.34536611,1.25E-02,0.1319326,0.46844555,0.0194294,0.000703008,0.00742218,0.0263535,0.91076685,0,0,2.25E-02,0,0,8.76E-04,9.61E-03,5.63E-02,0,0,0,0,0,0,0,0,0,0,0,0,0,0,0,0,0,0,0,0,0,0,0,0.91093585,0,0,2.47E-02,0,0,8.14E-04,9.30E-03,5.42E-02,0,7.88E-02,3.52E-04,4.53E-03,0.12500956,4.11E-03,0.558893,1.91E-02,1.13E-02,5.91E-03,0.18628471,2.71E-03,1.15E-11,1.32E-12,2.93E-03,3.16E-12,7.95E-12,1.305
25,AFA5,-0.0792154,0,0,0.0247275,0,0,0.000813882,0.00368061,0.0542239,0,500,-500,22718.40996,161.3,170,1250,0,5.71E-04,0.13027209,3.66E-02,0.5614597,1.33E-02,2.15E-02,7.27E-04,9.12E-02,4.87E-07,7.36E-15,9.77E-14,1.80E-02,2.16E-11,6.01E-15,0.078574,0.000125547,0.00163802,0.124468,0.00409367,0.556958,0.0189666,0.0111848,0.00270276,0.185502,0.00269988,9.88E-13,9.88E-13,0.00289313,9.88E-13,9.88E-13,7.94E-02,1.27E-04,1.65E-03,0.12574959,4.14E-03,0.56269441,1.92E-02,1.13E-02,2.73E-03,0.18741208,2.73E-03,9.98E-13,9.98E-13,2.92E-03,9.98E-13,9.98E-13,0,0,0,0,0,0,0,0,0,0,0,0,0,0,0,0,0,0,0,0,0,0,0,0,0,0,0,0,0,0,0,0,0,0,0,0,0,0,0,0,0,0,0,0,0,0,0,0,0,0,0,0,0,0,0,0,0,0,5.71E-04,0.13027209,3.66E-02,0.5614597,1.33E-02,2.15E-02,7.27E-04,9.12E-02,4.87E-07,7.36E-15,9.77E-14,1.80E-02,2.16E-11,6.01E-15,3.16E-10,2.50E-10,0.00286441,1.24E-05,1.93E-10,7.16E-06,2.20E-07,6.47E-05,0.00307605,1.85E-07,6.98E-12,1.04E-12,3.17E-15,8.34E-06,3.17E-15,6.25E-13,5.23E-08,4.15E-08,0.47475561,2.05E-03,3.20E-08,1.19E-03,3.65E-05,1.07E-02,0.50983319,3.07E-05,1.16E-09,1.72E-10,5.25E-13,1.38E-03,5.25E-13,1.04E-10,0,0,0,0,0.98980569,0,0,0,0,6.03E-03,0,0.99015126,0,0,0,0,0,0,5.62E-03,0,0,750,0,0,0,0,9.99E-06,0.21767765,0.10100737,0.59557238,8.94E-03,2.15E-02,6.03E-05,6.14E-02,4.24E-10,1.62E-16,7.10E-14,9.23E-03,5.87E-10,1.59E-16,0.0593927,1.60E-06,1.71E-05,0.119904,0.00299749,0.540973,0.0178552,0.00640918,0.000302788,0.159784,0.00247917,9.11E-13,9.11E-13,0.000650664,9.11E-13,9.11E-13,6.52E-02,1.76E-06,1.88E-05,0.13165177,3.29E-03,0.5939755,1.96E-02,7.04E-03,3.32E-04,0.17543861,2.72E-03,1.00E-12,1.00E-12,7.14E-04,1.00E-12,1.00E-12,0,0,0,0,0,0,0,0,0,0,0,0,0,0,0,0,0,0,0,0,0,0,0,0,0,0,0,0,0,0,0,0,0,0,0,0,0,0,0,0,0,0,0,0,0,0,0,0,0,0,0,0,0,0,0,0,0,0,5.55E-06,0.29032079,5.61E-02,0.31294101,8.37E-03,7.70E-02,2.01E-04,3.40E-02,6.87E-09,1.80E-16,1.17E-13,8.50E-03,6.60E-10,1.94E-16,2.82E-08,0.00429237,2.14E-05,0.0103259,3.21E-05,0.0046501,0.000519083,0.000147535,0.000230151,2.25E-14,2.25E-14,0.00226945,1.39E-12,2.25E-14,1.25E-06,0.19087262,9.51E-04,0.4591721,1.43E-03,0.20678008,2.31E-02,6.56E-03,1.02E-02,1.00E-12,1.00E-12,0.10091761,6.17E-11,1.00E-12,0,0,0,0,0,0,0,0,0,0,0,0,0,0,0,0,0,0,0,0,0,0,0,0,0,0,0,0,0,0,0.000350587,9.67E-05,0.000170922,0.00025013,6.64E-09,8.17E-06,0.4,0.1102744,0.19501265,0.28538433,7.57E-06,9.32E-03,9.99E-06,0.21767765,0.10100737,0.59557238,8.94E-03,2.15E-02,6.03E-05,6.14E-02,4.24E-10,1.62E-16,7.10E-14,9.23E-03,5.87E-10,1.59E-16,8.85E-14,1.87E-14,0.00451151,1.35E-05,1.92E-13,7.69E-07,1.73E-08,3.82E-08,0.00508498,1.34E-09,6.05E-15,3.46E-12,5.10E-15,4.07E-07,5.10E-15,2.36E-12,9.20E-12,1.94E-12,0.46940175,1.40E-03,2.00E-11,8.00E-05,1.80E-06,3.98E-06,0.52906922,1.39E-07,6.30E-13,3.60E-10,5.31E-13,4.24E-05,5.31E-13,2.46E-10,5.45E-06,0.52260499,0.61440574,3.38E-02,0.34536611,1.25E-02,0.1319326,0.46844555,0.0194294,0.000703008,0.00742218,0.0263535,0.91076685,0,0,2.25E-02,0,0,8.76E-04,9.61E-03,5.63E-02,0,0,0,0,0,0,0,0,0,0,0,0,0,0,0,0,0,0,0,0,0,0,0,0.91093585,0,0,2.47E-02,0,0,8.14E-04,9.30E-03,5.42E-02,0,7.88E-02,3.52E-04,4.53E-03,0.12500956,4.11E-03,0.558893,1.91E-02,1.13E-02,5.91E-03,0.18628471,2.71E-03,1.15E-11,1.32E-12,2.93E-03,3.16E-12,7.95E-12,1.305
